Repository: kushmar-cmd/metal-hub

File: round27_upload/materials/ti-6al-4v-grade-5.html
טיטניום Ti-6Al-4V (Grade 5): תכונות, הרכב, עיבוד ושימושים | METAL HUB

METAL HUB
  ☀️
  
  🇬🇧

METAL HUB
חומרים
טיטניום
Ti-6Al-4V (Grade 5)

טיטניום Ti-6Al-4V (Grade 5)

סגסוגת טיטניום אלפא-בטא, הנפוצה ביותר

950–1100 MPaחוזק מתיחה
880 MPaכניעה
328 HBקשיות
4.43 g/cm³צפיפות
113.8 GPaמודול E
30%עיבודיות

ערכים טיפוסיים למצב המסירה שבכותרת

Ti-6Al-4V מכילה 6% אלומיניום ו-4% ונדיום, והיא כחצי מכל הטיטניום שמיוצר בעולם. היא משלבת חוזק גבוה (חוזק מתיחה מינימלי 895 MPa במצב מחושל) עם משקל נמוך (צפיפות 4.43 g/cm³), כך שיחס החוזק למשקל שלה טוב בהרבה מפלדה.
היא משמשת בתעופה (חלקי מבנה, מנועים, מחברים), ברפואה, בתעשייה הימית ובמוטורספורט. אפשר להקשות אותה בטיפול תרמי (STA) לחוזק גבוה עוד יותר. היא גם החומר הנפוץ ביותר בהדפסת טיטניום.

תכונות מכניות ופיזיקליות
תכונה	ערך	הערה	
חוזק מתיחה Rm	950–1100 MPa	ערך המאגר; המינימום 895	
גבול כניעה Rp0.2	880 MPa	ערך המאגר; המינימום 828	
התארכות A	14%		
קשיות	328 HB		
מודול אלסטיות E	113.8 GPa		
צפיפות ρ	4.43 g/cm³		
עיבודיות	30%	דירוג יחסי במאגר האתר	

הרכב כימי (משקלי %)
יסוד	תחום	תפקיד	
Al אלומיניום	5.5–6.75	מייצב פאזת אלפא, חיזוק	
V ונדיום	3.5–4.5	מייצב פאזת בטא	
Fe ברזל	עד 0.40		
O חמצן	עד 0.20	חוזק	
N חנקן	עד 0.05		
C פחמן	עד 0.08		
H מימן	עד 0.015		
Ti טיטניום	יתרה		

הטווחים לפי ASTM B265 (פחים, יריעות ולוחות).

מצבי אספקה וטיפול תרמי
Ti-6Al-4V היא סגסוגת אלפא-בטא, ולכן אפשר לחזק אותה בטיפול תרמי של המסה והזדקנות.
מצב	תכונות	מתי בוחרים	
מחושל (Mill annealed)	Rm לפחות 895 MPa, כניעה לפחות 828 MPa	מצב האספקה הנפוץ	
מומס ומוזדקן (STA)	חוזק גבוה יותר	חלקים בעומס גבוה, בחתכים לא עבים מדי	
מודפס	לפי מפרט התהליך, בדרך כלל עם טיפול תרמי ו-HIP	חלקים מודפסים	

שימושים
חלקי מבנה ומחברים בתעופה
להבים וחלקים במנועי סילון
שתלים וכלים רפואיים
חלקים ימיים
מוטורספורט וחלקים מודפסים

ייצור ועיבוד
עיבוד שבבי
טיטניום מוליך חום גרוע, ולכן החום נשאר בקצה הכלי. עובדים במהירות חיתוך נמוכה, בהזנה מספקת (לא "לשפשף"), עם כלים חדים ונוזל קירור בשפע. שבבים דקים עלולים להידלק.
ריתוך
מתרתך היטב ב-TIG, אבל רק בהגנת גז אינרטי מלאה, כולל מגן נגרר וגז מאחורי התפר. חמצן וחנקן מהאוויר מפריכים את התפר. צבע התפר (כסוף, ולא כחול או אפור) מעיד על איכות ההגנה.
הברגות ומגע
טיטניום נוטה להיתפס (Galling) במגע החלקה. בהברגות משתמשים בחומר נגד היתפסות.

השוואה לחומרים דומים
חומר	Rm / Rp0.2	ריתוך	מתי עדיף	
Ti-6Al-4V ELI (Grade 23)	860 / 760 MPa	מצוינת	גרסת ELI: עמידה יותר לשבר, לרפואה ולקור · לדף החומר	
Ti-3Al-2.5V (Grade 9)	620–690 / 485–550 MPa	מצוינת	חלשה יותר, נוחה לעיצוב · לדף החומר	
7075-T6	503–572 / 434–503 MPa	לא מומלץ — FSW	אלומיניום חזק, קל יותר, עמיד פחות בחום ובקורוזיה · לדף החומר	

טעויות נפוצות
להשתמש בפרמטרי עיבוד של פלדה
המהירות הגבוהה שורפת את הכלי במהירות. מורידים מהירות ומגבירים קירור.
לרתך בלי מגן גז מלא
התפר נהיה פריך.
לבחור Grade 5 לשתל
לשתלים משתמשים בגרסת ELI (Grade 23, ‏ASTM F136).

מקבילים, תקנים ואספקה
EN	3.7165	
DIN	Ti6Al4V	
ASTM	Grade 5	
תקנים	ASTM B265 / AMS 4928 / ISO 5832-3	
צורות אספקה	לוח · מוט · פורג׳ · צינור	
יצרנים	TIMET · ATI · VSMPO-AVISMA · Valbruna	

להמשך לימוד
קורס חומרים ומטלורגיה: פרק 14 טיטניום
קורס חומרים ומטלורגיה: פרק 19 עיבודיות
קורס חומרים ומטלורגיה: פרק 20 ריתוך והשפעתו על החומר
מאגר החומרים המלא

הערכים טיפוסיים ומשמשים להשוואה בלבד. לתכנון יש להסתמך על התקן ועל תעודת החומר. מקורות: ASTM B265 (פחים ולוחות), ‏ASTM F136, מפרטי AMS, גיליונות יצרנים, ומאגר החומרים של METAL HUB.
עודכן: 31 באוקטובר 2026

METAL HUB · פורטל ידע הנדסי מכני · חזרה לעמוד הראשי

File: round28_upload/materials/hastelloy-c-276.html
Hastelloy C-276: הרכב, תכונות, עיבוד ושימושים | METAL HUB

METAL HUB
  ☀️
  
  🇬🇧

METAL HUB
חומרים
סגסוגות ניקל
Hastelloy C-276

Hastelloy C-276

סגסוגת ניקל Ni-Mo-Cr לקורוזיה קשה

690–1000 MPaחוזק מתיחה
350–460 MPaכניעה
190–240 HBקשיות
8.89 g/cm³צפיפות
205 GPaמודול E
25%עיבודיות

ערכים טיפוסיים למצב המסירה שבכותרת

Hastelloy C-276 מכילה כ-16% מוליבדן, כ-15.5% כרום וכ-4% טונגסטן. השילוב נותן עמידות גם בסביבות מחזרות (בזכות המוליבדן) וגם בסביבות מחמצנות (בזכות הכרום), ולכן היא נחשבת לאחת הסגסוגות "האוניברסליות" ביותר לקורוזיה: כלור רטוב, היפוכלוריט, כלורידים של ברזל ונחושת, ומי ים.
הפחמן והצורן הנמוכים מאוד מצמצמים שיקועים בגבולות הגרעינים בזמן ריתוך, כך שבדרך כלל אפשר להשתמש בה במצב מרותך בלי טיפול תרמי. היא נמצאת ברשימת NACE MR0175.

תכונות מכניות ופיזיקליות
תכונה	ערך	הערה	
חוזק מתיחה Rm	690–1000 MPa		
גבול כניעה Rp0.2	350–460 MPa		
התארכות A	40%		
קשיות	190–240 HB		
מודול אלסטיות E	205 GPa		
צפיפות ρ	8.89 g/cm³		
עיבודיות	25%	דירוג יחסי במאגר האתר	

הרכב כימי (משקלי %)
יסוד	תחום	תפקיד	
Mo מוליבדן	15.0–17.0	עמידות בסביבות מחזרות ולבורות	
Cr כרום	14.5–16.5	עמידות בסביבות מחמצנות	
W טונגסטן	3.0–4.5	עמידות לבורות	
Fe ברזל	4.0–7.0		
Co קובלט	עד 2.5		
Mn מנגן	עד 1.0		
V ונדיום	עד 0.35		
Si צורן	עד 0.08	נמוך: יציבות באזור הריתוך	
C פחמן	עד 0.01	נמוך: יציבות באזור הריתוך	
Ni ניקל	יתרה (כ-57)		

הטווחים לפי ASTM B619 (‏UNS N10276).

מצבי אספקה וטיפול תרמי
סגסוגת שמתחזקת בתמיסה מוצקה: היא לא מוקשית בטיפול תרמי, ומסופקת מחושלת או מעובדת קר.
מצב	תכונות	מתי בוחרים	
מחושל בהמסה (Solution annealed)	חוזק מתיחה סביב 690 MPa, התארכות גבוהה	מצב האספקה	

שימושים
ציוד כימי ומחליפי חום
מתקני הלבנה בתעשיית הנייר
מערכות לניקוי גזי פליטה
טיפול בפסולת
נפט וגז חמוץ (NACE MR0175)

ייצור ועיבוד
ריתוך
מתרתכת היטב ב-TIG וב-MIG. ניקיון קפדני לפני ריתוך חשוב במיוחד: שמן, צבע או גופרית על פני השטח גורמים לסדיקה בתפר. עם תיל ERNiCrMo-4.
עיבוד שבבי
סגסוגות ניקל מתקשות מהעיבוד, חזקות בחום, ושוחקות כלים. עובדים במהירות נמוכה, בהזנה קבועה שלא "משפשפת", עם כלים חדים וקשיחים ונוזל קירור בשפע.
קורוזיה
מגבלה ידועה: בחומצה חנקתית חמה ומרוכזת היא פחות עמידה, בגלל הכרום הבינוני.

השוואה לחומרים דומים
חומר	Rm / Rp0.2	ריתוך	מתי עדיף	
Inconel 625	827–1034 / 414–758 MPa	מצוינת — ERNiCrMo-3	חזקה יותר, עמידה פחות בסביבות מחזרות · לדף החומר	
Hastelloy B-3	790 / 380 MPa	טובה	לחומצות מחזרות בלבד · לדף החומר	
904L	490–690 / 220–350 MPa	טובה	נירוסטה סופר-אוסטניטית, זולה בהרבה · לדף החומר	

טעויות נפוצות
להשתמש בה בחומצה חנקתית חמה
בסביבה מחמצנת חזקה כזו יש סגסוגות מתאימות יותר.
לרתך עם תיל לא תואם
התפר יהיה פחות עמיד מהחומר.
לבחור C-276 בלי נתוני קורוזיה לסביבה
גם סגסוגת "אוניברסלית" צריכה בדיקה לסביבה המסוימת.

מקבילים, תקנים ואספקה
EN	2.4819	
ASTM	B575	
UNS	N10276	
תקנים	ASTM B575 / ASTM B574 / ASTM B622	
צורות אספקה	לוח · מוט · צינור	
יצרנים	Haynes International · VDM Metals · ATI	

להמשך לימוד
קורס חומרים ומטלורגיה: פרק 15 סגסוגות ניקל ומתכות מיוחדות
קורס חומרים ומטלורגיה: פרק 17 קורוזיה
קורס חומרים ומטלורגיה: פרק 19 עיבודיות
מאגר החומרים המלא

הערכים טיפוסיים ומשמשים להשוואה בלבד. לתכנון יש להסתמך על התקן ועל תעודת החומר. מקורות: ASTM (B127, B164, B168, B443, B575, B619 ואחרים), גיליונות Special Metals ו-Haynes, ומאגר החומרים של METAL HUB. Inconel ו-Monel הם סימנים מסחריים של Special Metals, ו-Hastelloy של Haynes International.
עודכן: 31 באוקטובר 2026

METAL HUB · פורטל ידע הנדסי מכני · חזרה לעמוד הראשי

File: round28_upload/materials/inconel-600.html
Inconel 600: הרכב, תכונות, עיבוד ושימושים | METAL HUB

METAL HUB
  ☀️
  
  🇬🇧

METAL HUB
חומרים
סגסוגות ניקל
Inconel 600

Inconel 600

סגסוגת ניקל-כרום-ברזל לשירות בחום

550-690 MPaחוזק מתיחה
170-345 MPaכניעה
120-185 HBקשיות
8.47 g/cm³צפיפות
214 GPaמודול E
35%עיבודיות

ערכים טיפוסיים למצב המסירה שבכותרת

Inconel 600 מכילה לפחות 72% ניקל, 14–17% כרום ו-6–10% ברזל. הניקל הגבוה נותן לה עמידות גבוהה מאוד לשבר קורוזיה-מתח בכלורידים, והכרום נותן עמידות לחמצון בטמפרטורות גבוהות.
היא משמשת בחלקי תנורים, בציוד לטיפול תרמי, בתעשייה הכימית והגרעינית, ובמקומות שבהם נדרש שילוב של חום וקורוזיה. היא לא מוקשית בטיפול תרמי.

תכונות מכניות ופיזיקליות
תכונה	ערך	הערה	
חוזק מתיחה Rm	550-690 MPa		
גבול כניעה Rp0.2	170-345 MPa		
התארכות A	30-47%		
קשיות	120-185 HB		
מודול אלסטיות E	214 GPa		
צפיפות ρ	8.47 g/cm³		
עיבודיות	35%	דירוג יחסי במאגר האתר	

הרכב כימי (משקלי %)
יסוד	תחום	תפקיד	
Ni ניקל	לפחות 72.0	עמידות לשבר קורוזיה-מתח	
Cr כרום	14.0–17.0	עמידות לחמצון	
Fe ברזל	6.0–10.0		
C פחמן	עד 0.15		
Mn מנגן	עד 1.0		
Si צורן	עד 0.5		
Cu נחושת	עד 0.5		

הטווחים לפי נתוני Special Metals ו-Daido (‏UNS N06600).

מצבי אספקה וטיפול תרמי
סגסוגת שמתחזקת בתמיסה מוצקה: היא לא מוקשית בטיפול תרמי, ומסופקת מחושלת או מעובדת קר.
מצב	תכונות	מתי בוחרים	
מחושל	משיך	רוב השימושים	
מעובד קר	חוזק גבוה יותר	קפיצים וחלקים בחוזק גבוה	

שימושים
חלקי תנורים וציוד לטיפול תרמי
ציוד כימי
תעשייה גרעינית
צינורות ומחליפי חום חמים
חלקים במנועים

ייצור ועיבוד
ריתוך
מתרתכת היטב ב-TIG וב-MIG. ניקיון קפדני לפני ריתוך חשוב במיוחד: שמן, צבע או גופרית על פני השטח גורמים לסדיקה בתפר.
עיבוד שבבי
סגסוגות ניקל מתקשות מהעיבוד, חזקות בחום, ושוחקות כלים. עובדים במהירות נמוכה, בהזנה קבועה שלא "משפשפת", עם כלים חדים וקשיחים ונוזל קירור בשפע.
חום
עמידה לחמצון עד טמפרטורות גבוהות באוויר. באווירות עם גופרית בחום היא רגישה, בגלל הניקל הגבוה.

השוואה לחומרים דומים
חומר	Rm / Rp0.2	ריתוך	מתי עדיף	
Inconel 625	827–1034 / 414–758 MPa	מצוינת — ERNiCrMo-3	עם מוליבדן וניוביום: חזקה ועמידה יותר · לדף החומר	
310 / 310S	515–620 / 205–310 MPa	טובה — ER310	נירוסטה לחום, זולה יותר · לדף החומר	
Hastelloy X	785 / 360 MPa	מצוינת	לחום גבוה יותר · לדף החומר	

טעויות נפוצות
להשתמש בה בגזים חמים עם גופרית
סגסוגות עשירות בניקל נפגעות מגופרית בחום.
לחשוב שהיא מוקשית בטיפול תרמי
היא מתחזקת רק בעיבוד קר.
לבחור 600 לתנאי מי ים קשים
ל-625 עמידות טובה יותר לבורות.

מקבילים, תקנים ואספקה
EN	2.4816 (NiCr15Fe)	
JIS	NCF600	
תקנים	ASTM B168 / AMS 5540	
צורות אספקה	לוח · מוט · צינור	
יצרנים	Special Metals · VDM	

להמשך לימוד
קורס חומרים ומטלורגיה: פרק 15 סגסוגות ניקל ומתכות מיוחדות
קורס חומרים ומטלורגיה: פרק 17 קורוזיה
קורס חומרים ומטלורגיה: פרק 19 עיבודיות
מאגר החומרים המלא

הערכים טיפוסיים ומשמשים להשוואה בלבד. לתכנון יש להסתמך על התקן ועל תעודת החומר. מקורות: ASTM (B127, B164, B168, B443, B575, B619 ואחרים), גיליונות Special Metals ו-Haynes, ומאגר החומרים של METAL HUB. Inconel ו-Monel הם סימנים מסחריים של Special Metals, ו-Hastelloy של Haynes International.
עודכן: 31 באוקטובר 2026

METAL HUB · פורטל ידע הנדסי מכני · חזרה לעמוד הראשי
