Repository: kushmar-cmd/metal-hub

File: transcripts/welding.html (part 1 of 3)
תמלול: קורס ריתוך | METAL HUB

METAL HUB
  ☀️

תמלול: ריתוך

הטקסט המלא של הקריינות בכל 26 הפרקים. חזרה לקורס הווידאו

פרקים
פתיחה
יסודות הריתוך
הקשת החשמלית ומקורות ההספק
חיבורים, הכנת קצוות ותנוחות
ריתוך באלקטרודה מצופה
ריתוך MIG/MAG
ריתוך בחוט מלית
ריתוך TIG
ריתוך פלזמה
ריתוך תת-אבקתי
ריתוך התנגדות
ריתוך לייזר
ריתוך בקרן אלקטרונים
ריתוך בחיכוך
הלחמה רכה וקשה
ריתוך רובוטי ואוטומציה
מטלורגיה של הריתוך
ריתוך פלדות
אלומיניום וטיטניום
עיוותים ומאמצים
סימוני ריתוך בשרטוט
חישוב תפרים וחוזק
פגמי ריתוך
בדיקות ריתוך
נהלים והסמכות
עלויות ריתוך

0. פתיחה
תסתכלו סביבכם: גשרים, אוניות, צנרת גז, מרכב של מכונית, מיכל לחץ ומסגרת של מכונה. בכל אחד מהם יש מאות ואפילו אלפי מטרים של ריתוך. ריתוך הוא אחת משיטות החיבור החשובות בתעשייה, ובלעדיו רוב המבנים המתכתיים פשוט לא היו קיימים. ריתוך הוא חיבור קבוע של שני חלקים או יותר, באמצעות חום, לחץ, או שניהם. ברוב התהליכים, שולי החלקים נמסים, מתערבבים באמבט משותף, ומתמצקים לגוף אחד רציף.
לעיתים קרובות מוסיפים מתכת מילוי, כמו חוט או אלקטרודה, כדי למלא את הרווח בין החלקים. כאן ההבדל מחיבור בבורג או במסמרת: שם החלקים נשארים נפרדים ונצמדים מכנית, ובריתוך הם הופכים לגוף אחד. וזה גם ההבדל מהלחמה: בהלחמה מתכת הבסיס לא נמסה בכלל, ורק מתכת המילוי נמסה ונכנסת בין החלקים. ריתוך בחישול מוכר כבר אלפי שנים: נפחים חיממו ברזל באש והלמו בפטיש, עד שהחלקים התאחו. בסוף המאה התשע עשרה הופיעה הקשת החשמלית, ובתחילת המאה העשרים פותחה האלקטרודה המצופה.
במלחמת העולם השנייה החליף הריתוך את המסמרות בבניית אוניות, וקיצר מאוד את זמן הבנייה. בשנות הארבעים פותחו TIG ו-MIG, בהמשך הגיעו קרן אלקטרונים ולייזר, ובשנת 1991 גם Friction Stir Welding (FSW). היתרונות ברורים: חיבור חזק, ובתכנון נכון חזק כמו מתכת הבסיס, שאינו דולף, וקל יותר מחיבור בברגים. הריתוך גם נותן חופש תכנון: אפשר לבנות מבנה מלוחות ופרופילים במקום לעבד אותו מגוש אחד. אבל יש מחיר: החום גורם לעיוותים ולמאמצים שיוריים, ומשנה את מבנה החומר באזור הריתוך.
החיבור אינו פריק, ואיכותו תלויה ברתך, בנוהל ובבדיקות. לכן ריתוך טוב הוא לא רק עניין של יד יציבה, אלא של תכנון, חומר, תהליך ובקרה. לכל תהליך ריתוך יש מספר לפי תקן ISO 4063, ואותו מספר מופיע בשרטוטים ובנהלי ריתוך. למשל: 111 הוא אלקטרודה מצופה, 135 הוא MAG, 141 הוא TIG, ו-21 הוא ריתוך נקודתי. בכל פרק נציג את המספר של התהליך כבר בהתחלה, כדי שתזהו אותו גם על הנייר.
הקורס בנוי מחמש קבוצות. בראשונה נלמד את היסודות: איך נוצר ריתוך, הקשת החשמלית, סוגי החיבורים ותנוחות הריתוך. בשנייה נכיר את תהליכי הקשת: אלקטרודה מצופה, MIG ו-MAG, חוט מלית, TIG, פלזמה וריתוך תת אבקתי. בשלישית נעבור לתהליכים המתקדמים: ריתוך התנגדות, לייזר, קרן אלקטרונים, ריתוך בחיכוך, הלחמה ורובוטיקה. ברביעית נצלול למטלורגיה: מה קורה לחומר באזור הריתוך, איך מרתכים פלדות, אלומיניום וטיטניום, ואיך שולטים בעיוותים.
ובחמישית נעסוק בתכן ובאיכות: סימוני ריתוך בשרטוט, חישוב חיבורים, פגמים, בדיקות, נהלים והסמכות, ולבסוף עלויות. כל פרק תהליך בנוי באותה צורה: העיקרון, הציוד, הפרמטרים, איפה משתמשים בו, הפגמים הטיפוסיים, ומה מייקר אותו. בפרק הבא נתחיל מהבסיס: מה בדיוק קורה כשמתכת נמסה ומתמצקת, ומה זה האזור המושפע מחום.

1. יסודות הריתוך
בפרק הזה נבין מה קורה בתוך הריתוך עצמו, מהרגע שהחום מגיע ועד שהמתכת מתמצקת. רוב תהליכי הריתוך בתעשייה הם ריתוך היתוך: מקור חום מרוכז ממיס את שולי החלקים, והמתכת המותכת מתמצקת לתפר אחד. בכל ריתוך כזה יש ארבעה מרכיבים: מקור חום, אמבט מותך, הגנה על האמבט, ולעיתים קרובות מתכת מילוי. מקור החום יכול להיות להבת גז, קשת חשמלית, קרן לייזר או קרן אלקטרונים. ההבדל החשוב ביניהם הוא כמה מרוכז החום, כלומר כמה הספק נכנס לכל מילימטר רבוע של שטח.
להבה מפזרת את החום על שטח גדול: הריתוך רחב ורדוד, והרבה חום בורח לחומר שמסביב. קשת חשמלית מרוכזת הרבה יותר, ולכן היא ממיסה מהר ויוצרת ריתוך צר ועמוק יותר. לייזר וקרן אלקטרונים מרוכזים עוד יותר: הם יוצרים תעלה צרה של אדי מתכת, keyhole, ומרתכים לעומק רב בתפר צר מאוד. ככל שהחום מרוכז יותר, נכנס פחות חום לחלק, האזור המושפע קטן יותר, והעיוותים קטנים יותר. מתחת למקור החום נוצר אמבט ריתוך: כמות קטנה של מתכת נוזלית, שבפלדה חמה מ-1,500 מעלות.
האמבט נע לאורך החיבור יחד עם מקור החום. בחזית האמבט המתכת נמסה, ובחלקו האחורי היא מתמצקת ויוצרת את התפר. בתוך האמבט המתכת זורמת ומתערבבת, ולכן מתכת הריתוך אחידה יחסית בהרכבה. ההתמצקות מתחילה מדפנות האמבט: הגרעינים צומחים מקו ההיתוך פנימה, אל מרכז התפר. בגלל זה מרכז התפר הוא המקום האחרון שמתמצק, ושם נוטים להצטבר זיהומים ולהופיע סדקי התמצקות.
מתכת הריתוך היא תערובת: חלק ממנה הגיע ממתכת הבסיס שנמסה, וחלק ממתכת המילוי. החלק של מתכת הבסיס בתוך מתכת הריתוך נקרא דילול. למשל, אם שליש משטח החתך של הריתוך הגיע ממתכת הבסיס, הדילול הוא כ-33%. בריתוך בלי מתכת מילוי, למשל TIG בלי חוט, הדילול הוא 100%. הדילול קובע את ההרכב הכימי של התפר, ולכן בוחרים חוט שמתאים גם לתערובת, ולא רק לחומר הבסיס.
זה קריטי במיוחד בריתוך של שתי מתכות שונות, כמו פלדת אל-חלד לפלדת פחמן. אם חותכים ריתוך, מלטשים וצורבים בחומצה, רואים בעין כמה אזורים שונים. במרכז נמצאת מתכת הריתוך: האזור שהיה נוזלי והתמצק. הגבול שלה עם מתכת הבסיס נקרא קו ההיתוך. מסביב לו יש את האזור המושפע מחום, HAZ: מתכת שלא נמסה, אבל התחממה מספיק כדי שהמבנה שלה ישתנה.
ומעבר לו נמצאת מתכת הבסיס, שלא הושפעה. בכל נקודה ב-HAZ הטמפרטורה עולה לשיא ויורדת, וככל שהנקודה קרובה יותר לקו ההיתוך, השיא גבוה יותר. בפלדה, האזור שהתחמם מעל 727 מעלות עובר שינוי מבני. ליד קו ההיתוך הגרעינים גדלים מאוד, ואם הקירור מהיר, האזור הזה עלול להיות קשה ושביר. קצת יותר רחוק הגרעינים דווקא מתעדנים, והתכונות טובות יחסית.
באלומיניום מוקשה, כמו 6061 במצב T6, ה-HAZ מתרכך ומאבד חלק ניכר מהחוזק. בפרק המטלורגיה נרחיב על זה. כרגע חשוב לזכור שה-HAZ הוא לעיתים קרובות החוליה החלשה של החיבור. מתכת נוזלית מגיבה מהר מאוד עם האוויר: חמצן, חנקן ומימן נכנסים לאמבט. התוצאה היא נקבוביות, תחמוצות ותפר שביר, ולכן כל תהליך ריתוך מגן על האמבט בדרך כלשהי. הדרך הראשונה היא גז מגן, כמו ארגון, הליום או CO₂ ותערובות שלהם, שדוחק את האוויר מאזור הריתוך.
הדרך השנייה היא flux: חומר שנמס ויוצר שכבת slag שמכסה את התפר, וגם משחרר גזים מגינים. כך עובדים האלקטרודה המצופה, החוט המלית והריתוך התת-אבקתי. והדרך השלישית היא ואקום: בריתוך קרן אלקטרונים החלק נמצא בדרך כלל בתא ריק מאוויר. גודל חשוב שמחבר את כל זה הוא heat input: כמה חום נכנס לכל מילימטר של תפר. מחשבים אותו מהמתח, מהזרם וממהירות הריתוך, ומכפילים במקדם היעילות של התהליך.
למשל, בריתוך MAG במתח של 25 וולט, זרם של 200 אמפר ומהירות של 5 מילימטר בשנייה, אנרגיית הקשת היא קילוג'אול אחד למילימטר. מקדם היעילות של MAG הוא 0.8, ולכן ה-heat input הוא 0.8 קילוג'אול למילימטר. Heat input גבוה מרחיב את ה-HAZ, מאט את הקירור ומגדיל עיוותים. Heat input נמוך מדי גורם לקירור מהיר, ובפלדות מסוימות לסכנת התקשות וסדקים. לכן בנהלי ריתוך רבים מגבילים את ה-heat input לטווח מוגדר.
לסיכום: מקור חום מרוכז יוצר אמבט מותך, האמבט מוגן מהאוויר, ומתמצק מהדפנות למרכז. סביבו נוצר HAZ, שתכונותיו תלויות בחומר וב-heat input. בפרק הבא נכיר את מקור החום הנפוץ ביותר, הקשת החשמלית, ואת מקורות ההספק שמזינים אותה.

2. הקשת החשמלית ומקורות ההספק
בפרק הקודם ראינו שריתוך צריך מקור חום מרוכז. ברוב הריתוכים בתעשייה המקור הזה הוא קשת חשמלית. בפרק הזה נבין מה היא הקשת, איך שולטים בה, ואיך בוחרים ומפעילים את מקור ההספק שמזין אותה. קשת חשמלית היא זרם חשמלי שעובר דרך גז, בין האלקטרודה לבין החלק. החום הגבוה הופך את הגז לפלזמה: גז מיונן שמוליך חשמל. בתוך הקשת הטמפרטורה מגיעה לאלפי מעלות, הרבה מעל נקודת ההיתוך של כל מתכת.
המעגל החשמלי כולל את מקור ההספק, כבל אל האלקטרודה, הקשת, החלק, וכבל חזרה אל המכונה. בשטח קוראים לכבל החזרה "הארקה", אבל בפועל הוא חלק ממעגל הריתוך, ולא הארקת בטיחות. בריתוך עובדים במתח נמוך יחסית ובזרם גבוה: מתח הקשת הוא בערך 10 עד 40 וולט, והזרם עשרות עד מאות אמפר. לפני שהקשת נדלקת, המכונה מספקת מתח ריקם גבוה יותר, כדי שיהיה קל להצית אותה. מתח הקשת תלוי באורך שלה: קשת ארוכה יותר דורשת מתח גבוה יותר, ומפזרת את החום על שטח רחב יותר.
הזרם קובע בעיקר כמה מתכת נמסה וכמה עמוקה החדירה. מציתים את הקשת בנגיעה קצרה של האלקטרודה בחלק, או בלי מגע, בעזרת מתח בתדר גבוה, שנפוץ ב-TIG. מקור ההספק יכול לספק זרם ישר, DC, או זרם חילופין, AC. בזרם ישר יש משמעות לקוטביות: לאיזה קוטב מחוברת האלקטרודה. כשהאלקטרודה מחוברת למינוס, DCEN, ב-TIG רוב החום נכנס לחלק: החדירה עמוקה והאלקטרודה נשארת קרה יחסית.
כשהאלקטרודה מחוברת לפלוס, DCEP, יותר חום עובר לאלקטרודה, וב-TIG היא מתחממת מאוד. ב-MIG ו-MAG, לעומת זאת, עובדים כמעט תמיד ב-DCEP, כי כך הקשת יציבה והמעבר של החומר חלק. בזרם חילופין הקוטביות מתחלפת פעמים רבות בשנייה, ובחצי המחזור שבו האלקטרודה חיובית, הקשת מנקה את שכבת התחמוצת מפני השטח. לכן מרתכים אלומיניום ב-TIG בזרם חילופין: הניקוי מסיר את התחמוצת הקשה שעל פני האלומיניום. למקורות הספק יש שני אופיינים עיקריים: זרם קבוע, CC, ומתח קבוע, CV.
במקור זרם קבוע, כשאורך הקשת משתנה, המתח משתנה, אבל הזרם כמעט לא זז. זה מתאים לאלקטרודה מצופה ול-TIG, שבהם היד של הרתך קובעת את אורך הקשת, והוא משתנה כל הזמן. במקור מתח קבוע המתח נשאר כמעט קבוע, וכל שינוי קטן באורך הקשת גורם לשינוי גדול בזרם. זה מתאים ל-MIG ו-MAG, שבהם החוט מוזן במהירות קבועה. אם הקשת מתקצרת, הזרם עולה, החוט נמס מהר יותר והקשת חוזרת לאורכה. זה נקרא ויסות עצמי.
לכן ב-MIG ו-MAG, מהירות הזנת החוט היא שקובעת בפועל את הזרם. מקורות ההספק הוותיקים הם שנאים ומיישרים כבדים, שעובדים בתדר הרשת. גנרטור שמונע במנוע משמש בשטח, במקום שאין בו חשמל. היום רוב המכונות הן אינוורטר: הן ממירות את החשמל לתדר גבוה, ולכן השנאי שבתוכן קטן וקל בהרבה. אינוורטר שולט בזרם במהירות רבה, וזה מאפשר תוכניות סינרגיות, פולסים ושליטה מדויקת בקשת.
כל מקור הספק מתחמם כשהוא עובד, ולכן מגדירים לו מחזור עבודה, duty cycle. מחזור העבודה הוא האחוז מתוך עשר דקות שבו המכונה יכולה לרתך בזרם מסוים, בלי להתחמם יותר מדי. למשל, 60% ב-300 אמפר פירושו שש דקות ריתוך וארבע דקות מנוחה, בכל עשר דקות. בזרם נמוך יותר, מחזור העבודה גדל: 100%, כלומר עבודה רציפה, מתקבל בערך ב-232 אמפר. חשוב לבחור מכונה לפי הזרם ומשך העבודה בפועל, במיוחד בריתוך אוטומטי ורובוטי.
הקשת מסוכנת בשלוש דרכים עיקריות: קרינה, אדים וחשמל. הקשת פולטת קרינה אולטרה-סגולה ואינפרא-אדומה חזקה, שגורמת לכוויות בעור ולדלקת בקרנית העין. לכן מרתכים עם מסכה ומסנן בדרגת הצללה מתאימה, בדרך כלל בין 9 ל-13 לפי הזרם, ומגינים גם על אנשים שעומדים בסביבה. אדי הריתוך מכילים תחמוצות מתכת, ובריתוך פלדת אל-חלד גם כרום שש-ערכי. אדי ריתוך מסווגים כמסרטנים, ולכן חובה יניקה מקומית ואוורור, ובמקרה הצורך גם מסכת נשימה.
מתח הריקם של המכונה יכול לגרום להתחשמלות, במיוחד בסביבה רטובה או בתוך מיכל סגור. עובדים עם כפפות יבשות ובידוד תקין, מחברים את כבל החזרה קרוב לאזור הריתוך, ובודקים את הכבלים לפני העבודה. ולא לשכוח את סכנת השריפה: ניצוצות חמים עפים למרחק של מטרים, ולכן מרחיקים חומרים דליקים. לסיכום: הקשת היא זרם שעובר דרך גז מיונן, במתח נמוך ובזרם גבוה. הקוטביות וסוג הזרם קובעים איפה מתרכז החום, ואופיין המכונה, זרם קבוע או מתח קבוע, מותאם לתהליך.
מחזור העבודה קובע כמה זמן אפשר לרתך ברצף, והבטיחות מתחילה בהגנה מקרינה, מאדים ומחשמל. בפרק הבא נעסוק בחיבורים: סוגי החיבורים, הכנת הקצוות ותנוחות הריתוך.

3. חיבורים, הכנת קצוות ותנוחות
לפני שמרתכים, צריך להחליט איך החלקים נפגשים, איך מכינים את הקצוות, ובאיזו תנוחה ירתכו. ההחלטות האלה קובעות את החוזק, את כמות החומר, את העיוותים ואת המחיר של הריתוך. יש חמישה סוגי חיבורים בסיסיים. חיבור קת, butt: שני חלקים באותו מישור, קצה מול קצה. חיבור T: חלק אחד ניצב לאמצע של השני.
חיבור פינתי, corner: שני חלקים שנפגשים בקצוות שלהם בזווית, כמו בפינה של קופסה. חיבור חפיפה, lap: חלק אחד מונח על השני. וחיבור שוליים, edge: שני חלקים מקבילים שמרתכים את הקצוות שלהם יחד, בעיקר בפח דק. סוג החיבור הוא הגאומטריה. סוג הריתוך הוא האופן שבו ממלאים אותו. שני סוגי הריתוך העיקריים הם ריתוך קת, שממלא חריץ בין החלקים, וריתוך fillet, שמונח בפינה שנוצרת ביניהם.
ריתוך קת עם חדירה מלאה מעביר את העומס דרך כל עובי החלק, ולכן הוא בדרך כלל חזק כמו החומר, אבל הוא דורש הכנה ודיוק. ריתוך fillet קל ומהיר יותר להכנה, ולכן הוא הנפוץ ביותר במבנים: בחיבורי T, חפיפה ופינה. את הגודל של ריתוך fillet מגדירים בשתי דרכים: אורך הרגל z, או עובי הצוואר a, המרחק הקצר ביותר מהשורש אל פני המשולש. בריתוך fillet שווה-רגליים, הצוואר שווה בערך לשבע עשיריות מהרגל: רגל של 7 מילימטר נותנת צוואר של כ-5. בשרטוטים לפי ISO מסמנים בדרך כלל את a, ולפי AWS את גודל הרגל, ולכן חשוב לבדוק מה כתוב.
בריתוך קת, חלק דק אפשר לרתך עם קצוות ישרים, בלי הכנה. בחלק עבה הקשת לא תחדור לכל העובי, ולכן מכינים את הקצוות בשיפוע, ויוצרים חריץ. ההכנה הנפוצה היא V, עם זווית כוללת של כשישים מעלות. בתחתית החריץ משאירים פתח שורש, ולעיתים גם חלק ישר קטן, root face, שתומך באמבט ומונע מהחומר ליפול. בלוחות עבים יותר עוברים להכנת X, עם שיפוע משני הצדדים.
למשל, בלוח של 20 מילימטר, הכנת X דורשת בערך חצי מכמות חומר המילוי של הכנת V, והעיוות מאוזן יותר. בלוחות עבים מאוד משתמשים בהכנות U ו-J, שבהן הדפנות כמעט ישרות ונפח החריץ קטן עוד יותר. כשמרתכים מצד אחד, אפשר להוסיף גיבוי, backing: פס מתכת או קרמיקה מתחת לשורש. וכשמרתכים משני הצדדים, לעיתים קרובות מנקים את השורש בחריצה מהצד השני, back gouging, לפני שממשיכים. את ההכנה עושים בעיבוד שבבי או בחיתוך פלזמה או להבה, ואחריה מנקים את הקצוות משמן, צבע ותחמוצות.
לפני הריתוך עצמו יש שלב שקובע הרבה מהאיכות: ההתאמה, fit-up. בשלב הזה ממקמים את החלקים, מיישרים את הקצוות, ומוודאים שפתח השורש אחיד לכל האורך. פתח שורש צר מדי גורם לחוסר חדירה, ופתח רחב מדי גורם לשריפה מהצד השני ולצריכת חומר גבוהה. גם הסטה בין גובה הלוחות פוגעת בשורש ומרכזת מאמצים. כדי לשמור על ההתאמה בזמן הריתוך, מצמידים את החלקים בריתוכי הצמדה קצרים, tack welds.
ריתוך הצמדה צריך להיות באותה איכות כמו הריתוך עצמו, כי בדרך כלל הוא נבלע בתוכו. מקובל לשים אותם במרווחים קבועים, ולהתחיל מהמרכז או לסירוגין משני הצדדים, כדי שהפתח לא ייסגר. אפשר לשמור על ההתאמה גם בעזרת מתקני דפינה, מלחציים ופסי חיזוק זמניים. עכשיו נחזור לחדירה: לא כל ריתוך קת צריך חדירה מלאה. בחדירה חלקית הריתוך ממלא רק חלק מהעובי, והחלק שלא רותך נשאר כמו סדק פנימי מובנה.
זה מתאים לעומס סטטי נמוך ולחיסכון בחומר, אבל פחות טוב בעומסי עייפות, כי השורש שלא רותך מרכז מאמצים. גם ריתוך fillet לא חייב להיות רציף: ריתוך מקוטע מורכב מקטעים קצרים, עם רווחים קבועים ביניהם. הוא חוסך חומר וזמן, ומקטין את החום ואת העיוותים, ולכן הוא נפוץ בחיבורי צלעות ופחים במבנים קלים. אבל ריתוך מקוטע לא אוטם, והרווחים בין הקטעים עלולים לצבור לחות ולהחליד. בשרטוט מסמנים אותו באורך הקטע ובמרווח ביניהם, ונראה את זה בפרק על סימוני ריתוך.
התנוחה היא הכיוון של הריתוך ביחס לכוח המשיכה. בתקן ISO 6947 מסמנים את התנוחות באותיות: PA היא תנוחה שטוחה, ו-PB היא ריתוך fillet אופקי. PC היא ריתוך אופקי על קיר אנכי, ו-PE היא ריתוך מעל הראש. PF ו-PG הן תנוחות אנכיות: PF מלמטה למעלה, ו-PG מלמעלה למטה. בתקן האמריקאי AWS משתמשים במספר ובאות: G לריתוך קת, ו-F לריתוך fillet.
למשל, 1G היא תנוחה שטוחה, 2G אופקית, 3G אנכית ו-4G מעל הראש. בצינורות יש גם 5G, צינור אופקי קבוע שהרתך מקיף, ו-6G, צינור נטוי בארבעים וחמש מעלות, שהיא התנוחה הקשה ביותר. התנוחה משפיעה ישירות על העבודה: בתנוחה שטוחה אפשר לרתך בזרם גבוה ובמהירות, ומעל הראש האמבט נוטה ליפול. לכן מסובבים חלקים לתנוחה שטוחה כשאפשר, ובהסמכת רתכים התנוחה היא אחד הפרמטרים שנבדקים. לסיכום: סוג החיבור הוא הגאומטריה, וסוג הריתוך, קת או fillet, הוא אופן המילוי.
הכנת הקצוות נקבעת לפי העובי, והתנוחה קובעת את קצב העבודה ואת הקושי. בפרק הבא נתחיל את תהליכי הקשת, עם ריתוך באלקטרודה מצופה, תהליך 111.

4. ריתוך באלקטרודה מצופה
ריתוך באלקטרודה מצופה, תהליך 111, הוא תהליך הקשת הוותיק והפשוט ביותר. באנגלית קוראים לו SMAW או MMA, ובשטח פשוט "ריתוך אלקטרודות". בפרק הזה נכיר את העיקרון, הציוד, הפרמטרים, השימושים, הפגמים הטיפוסיים, ומה מייקר אותו. האלקטרודה היא מוט מתכת שמצופה בשכבה של חומר מינרלי, ה-flux. הקשת נוצרת בין קצה האלקטרודה לחלק, וממיסה גם את מוט הליבה וגם את מתכת הבסיס.
מוט הליבה נמס ומשמש כמתכת המילוי, ולכן האלקטרודה מתקצרת במהלך הריתוך. הציפוי נשרף ונמס יחד עם המוט, ויוצר ענן גז שמגן על הקשת ועל האמבט. חלק מהציפוי הופך ל-slag, שצף על פני האמבט, מגן עליו בזמן ההתמצקות ומאט את הקירור. אחרי הריתוך מסירים את ה-slag בפטיש ובמברשת פלדה, ורק אז ממשיכים לשכבה הבאה. לציפוי יש עוד תפקידים: הוא מייצב את הקשת, מוסיף יסודות סגסוגת, ומרחיק חמצן מהאמבט.
סוג הציפוי קובע את אופי האלקטרודה. אלקטרודה רוטילית קלה לעבודה, עם קשת רכה ותפר יפה, ומשמשת לעבודות כלליות. אלקטרודה בסיסית, low hydrogen, נותנת ריתוך חזק שטוב בעומסי הלם ובטמפרטורות נמוכות, ועמיד בפני סדקי מימן. אבל היא סופגת לחות מהאוויר, ולכן מייבשים אותה בתנור לפי הוראות היצרן, ושומרים אותה חמה עד השימוש. אלקטרודה צלולוזית נותנת חדירה עמוקה, ומשמשת בעיקר לריתוך שורש בצנרת, בתנוחה אנכית כלפי מטה.
בתקן האמריקאי AWS, אלקטרודה כמו E7018 מתפרשת כך: שבעים הוא החוזק המינימלי, באלפי psi. הספרה השלישית, אחת, אומרת שהאלקטרודה מתאימה לכל התנוחות, והשילוב של שתי הספרות האחרונות מתאר את סוג הציפוי והזרם. E6013 היא אלקטרודה רוטילית נפוצה, E7018 היא הבסיסית הנפוצה, ו-E6010 היא צלולוזית. באירופה מסווגים לפי ISO 2560, עם קוד שמתאר חוזק, טמפרטורת בדיקת הלם, סוג ציפוי ותכולת מימן. הציוד פשוט: מקור הספק בזרם קבוע, תפסן לאלקטרודה, וכבל חזרה עם תפס.
אפשר לעבוד בזרם ישר או בזרם חילופין, לפי סוג האלקטרודה. אין צורך בבלון גז, ולכן הציוד קל להעברה ומתאים לשטח, לגובה ולמקומות צפופים. לאלקטרודות בסיסיות צריך גם תנור ייבוש ותנור החזקה נייד. וכמובן מסכה, כפפות, פטיש להסרת slag ומברשת פלדה. הפרמטר הראשון הוא קוטר האלקטרודה. הקטרים הנפוצים הם 2.5, 3.2 ו-4 מילימטר.
הזרם נקבע לפי הקוטר: אלקטרודה של 3.2 מילימטר עובדת בדרך כלל בין 90 ל-140 אמפר בערך, לפי הסוג והתנוחה. זרם נמוך מדי גורם לקשת לא יציבה ולחוסר היתוך, וזרם גבוה מדי גורם ל-undercut, ל-spatter ולהתחממות של האלקטרודה. אורך הקשת צריך להיות בערך כמו קוטר האלקטרודה. קשת ארוכה מדי גורמת לנקבוביות ולפיזור החום. מטים את האלקטרודה לאחור, בזווית גרירה של בערך עשר עד עשרים מעלות, כך שה-slag נשאר מאחורי הקשת. מהירות ההתקדמות קובעת את צורת התפר: לאט מדי נותן תפר רחב וחם, ומהר מדי נותן תפר צר עם חדירה חלקית.
בכל החלפת אלקטרודה נשאר בדל של כמה סנטימטרים, וחשוב להתחיל את האלקטרודה הבאה נכון, כדי לא ליצור פגם בנקודת החיבור. אלקטרודה מצופה היא התהליך של השטח: מבני פלדה, גשרים, אוניות, צנרת ועבודות תיקון ואחזקה. היא מתאימה לפלדות פחמן ולפלדות בסגסוגת נמוכה, לפלדות אל-חלד, לברזל יציקה ולציפויים קשים. היתרונות: ציוד זול ונייד, עבודה בכל התנוחות, ואין צורך בגז, ולכן אפשר לרתך גם ברוח. היא גם מגיעה למקומות שקשה להכניס אליהם לפיד של MIG.
החסרונות: התפוקה נמוכה, כי מחליפים אלקטרודות ומסירים slag כל הזמן. היא דורשת מיומנות גבוהה, ופחות מתאימה לפחים דקים ולאלומיניום. וכל עצירה והתחלה של אלקטרודה היא נקודה שבה עלול להיווצר פגם. הפגם האופייני ביותר הוא הכללות slag: slag שנשאר בין השכבות כי לא ניקו אותו היטב. נקבוביות נגרמות מאלקטרודות לחות, מקשת ארוכה מדי, או מחלק מלוכלך.
באלקטרודות בסיסיות מופיעה לעיתים נקבוביות בתחילת התפר, ולכן מציתים מעט לפני הנקודה וחוזרים אחורה. undercut, חריץ לאורך שולי התפר, נגרם מזרם גבוה מדי או מקשת ארוכה. חוסר היתוך נגרם מזרם נמוך, ממהירות גבוהה מדי או מזווית לא נכונה. סדקי מימן מופיעים בעיקר בפלדות שמתקשות, כשמשתמשים באלקטרודות לחות. ופגיעות קשת, arc strikes, נוצרות כשמציתים את הקשת מחוץ לאזור הריתוך, והן עלולות להיות נקודת התחלה לסדק.
בריתוך באלקטרודה מצופה, רוב העלות היא שכר עבודה, לא חומר. הקשת דולקת רק כרבע עד שליש מזמן העבודה, והשאר הולך על החלפת אלקטרודות, הסרת slag והכנה. רק בערך 60% ממשקל האלקטרודה הופך למתכת ריתוך. השאר הוא בדלים, slag ו-spatter. קצב הנחת החומר נמוך, בערך קילוגרם אחד עד 2.5 בשעת קשת, הרבה פחות מאשר בתהליכי חוט. ובאלקטרודות בסיסיות מתווספים ייבוש, שמירה, ופסולת של אלקטרודות שנחשפו ללחות.
לכן בעבודה ארוכה בבית מלאכה עוברים בדרך כלל ל-MIG, ל-MAG או לחוט מלית, ואלקטרודה מצופה נשארת לשטח, לתיקונים ולכמויות קטנות. לסיכום: באלקטרודה מצופה הציפוי מספק גם גז, גם slag וגם סגסוגת. זה תהליך פשוט, נייד ורב-שימושי, אבל איטי ותלוי ברתך. בפרק הבא נכיר את MIG ו-MAG, התהליכים שמזינים את מתכת המילוי כחוט רציף.

5. ריתוך MIG/MAG
ריתוך MIG/MAG, תהליכים 131 ו-135, הוא תהליך הריתוך הנפוץ ביותר בתעשייה כיום. באנגלית קוראים לו GMAW, ובשטח קוראים לו לעיתים פשוט "ריתוך CO₂". בפרק נכיר את העיקרון, גזי המגן, הציוד, אופני העברת המתכת, הפרמטרים, הפגמים ומה מייקר אותו. במקום אלקטרודה קצרה, יש כאן חוט מתכת רציף שמוזן מסליל דרך הלפיד. החוט עובר דרך צינורית מגע מנחושת, שמעבירה אליו את הזרם ממקור ההספק.
הקשת נוצרת בין קצה החוט לחלק, וממיסה את החוט ואת מתכת הבסיס לאמבט משותף. גז מגן זורם מבלון, דרך פיית הגז, ומגן על הקשת ועל האמבט מפני האוויר. אין ציפוי ואין slag כמו באלקטרודה: את כל ההגנה נותן הגז. ברוב העבודות התהליך חצי-אוטומטי: המכונה מזינה את החוט, והרתך מוביל את הלפיד. בדרך כלל מרתכים בזרם ישר, כשהחוט מחובר לקוטב החיובי.
ההבדל בין 131 ל-135 הוא בגז המגן. ב-MIG, תהליך 131, הגז אינרטי: ארגון, הליום או תערובת שלהם. הוא לא מגיב עם האמבט. MIG משמש בעיקר לאלומיניום, לנחושת ולמתכות לא ברזליות. ב-MAG, תהליך 135, הגז פעיל: פחמן דו-חמצני, או ארגון עם תוספת של פחמן דו-חמצני או חמצן. התערובת הנפוצה לפלדה היא 82% ארגון ו-18% פחמן דו-חמצני.
פחמן דו-חמצני טהור זול יותר ונותן חדירה עמוקה, אבל הקשת פחות יציבה ויש יותר spatter. לפלדת אל-חלד משתמשים בארגון עם אחוזים בודדים של חמצן או פחמן דו-חמצני. מקור ההספק ב-MIG/MAG עובד במתח קבוע, ולא בזרם קבוע כמו באלקטרודה. כך אורך הקשת מתייצב מעצמו: אם הלפיד מתרחק, הזרם יורד, החוט נמס לאט יותר והקשת מתקצרת חזרה. מזין החוט דוחף את החוט בגלגלי הנעה: חריץ V לחוט פלדה, וחריץ U לחוט אלומיניום רך.
בתוך כבל הלפיד יש צינור הובלה לחוט, צינור לגז וכבל לזרם. קוטרי החוט הנפוצים הם 0.8, 1.0 ו-1.2 מ"מ. ולצידם: בלון גז עם וסת ומד ספיקה, וכבל חזרה עם תפס. המאפיין החשוב ביותר של MIG/MAG הוא אופן העברת המתכת מהחוט לאמבט. בהעברה בקצר, short arc, החוט נוגע באמבט ונמס בעשרות עד מאות קצרים בשנייה.
זה קורה בזרם ובמתח נמוכים, ולכן מתאים לפחים דקים, לשורש ולכל התנוחות. בהעברה כדורית, טיפות גדולות נופלות מהחוט לאמבט בצורה לא סדירה, עם הרבה spatter. בהעברת ריסוס, spray, מעל זרם המעבר, החוט נמס לזרם של טיפות זעירות, בלי קצרים. היא דורשת גז עשיר בארגון, נותנת חדירה ותפוקה גבוהות, ומתאימה ללוחות עבים בתנוחה שטוחה. בהעברה בפולסים, pulse, המכונה מקפיצה את הזרם בין ערך בסיס לשיא, וכל פולס מנתק טיפה אחת.
כך מקבלים יתרונות של ריסוס בחום נמוך יותר: מעט spatter, כל התנוחות, ומתאים במיוחד לאלומיניום ולאל-חלד. שני המתגים העיקריים במכונה הם מתח ומהירות הזנת החוט. המתח קובע בעיקר את אורך הקשת ואת רוחב התפר. מהירות הזנת החוט קובעת את הזרם ואת כמות המתכת שמוספת. במכונות סינרגיות בוחרים חוט, קוטר וגז, והמכונה מתאימה את המתח למהירות ההזנה.
אורך החוט החופשי, stickout, הוא בדרך כלל 10 עד 15 מ"מ בהעברה בקצר. חוט ארוך מדי מקטין את הזרם ואת החדירה. ספיקת הגז היא בערך 12 עד 18 ליטר לדקה. גם ספיקה גבוהה מדי מזיקה, כי היא יוצרת מערבולות שמושכות אוויר. בדחיפה, התפר שטוח ורחב יותר והחדירה רדודה. במשיכה, החדירה עמוקה יותר והתפר צר וגבוה. באלומיניום תמיד דוחפים את הלפיד, כדי שהגז יקדים את הקשת ויגן על פני השטח. MIG/MAG נמצא כמעט בכל מקום: מבני פלדה, כלי רכב, מכונות, ובעיקר בריתוך רובוטי.
היתרונות: תפוקה גבוהה, בלי החלפת אלקטרודות ובלי slag בין שכבות. הוא קל יחסית ללימוד, מתאים לרוב המתכות, וקל להפוך אותו לאוטומטי. החסרונות: הרוח מעיפה את גז המגן, ולכן בשטח פתוח צריך מחסה. גם רוח של כ-2 מטר לשנייה פוגעת בהגנה. הציוד כבד ומורכב יותר, והלפיד צריך להגיע קרוב לתפר. ובהעברה בקצר, על לוחות עבים, יש סכנה ממשית לחוסר היתוך שלא רואים מבחוץ.
הפגם הנפוץ ביותר הוא נקבוביות מאובדן הגנת הגז: רוח, ספיקה לא נכונה, בלון ריק או פייה סתומה ב-spatter. חוסר היתוך, cold lap, מופיע כשהמתח נמוך מדי או המהירות גבוהה מדי: התפר נח על הפנים בלי להתמזג. בפחים דקים, זרם גבוה מדי או מהירות איטית גורמים לשריפה: חור בפח. spatter רב נובע ממתח לא מתאים, מפחמן דו-חמצני טהור או מחוט מלוכלך. ויש גם תקלות הזנה: קן ציפור, כשהחוט מסתבך בגלגלי ההנעה, ושריפה לאחור, כשהחוט נדבק לצינורית המגע.
בהשוואה לאלקטרודה מצופה, MIG/MAG זול יותר לכל ק"ג מתכת מרותכת, בעיקר בגלל זמן קשת ארוך יותר. קצב ההנחה גבוה: בערך 2 עד 5 ק"ג לשעת קשת, תלוי בקוטר ובאופן ההעברה. וכמעט כל החוט הופך למתכת ריתוך, לעומת כ-60% מהאלקטרודה. מה כן מייקר: גז מגן, במיוחד תערובות עשירות בארגון, וחלקים מתכלים כמו צינוריות מגע ופיות. ניקוי spatter בהשחזה הוא זמן עבודה יקר, ולכן בחירה נכונה של גז ופרמטרים חוסכת כסף.
והחיסכון הגדול ביותר: מיכון ורובוטים, שמאריכים את זמן הקשת ומשפרים את האחידות. לסיכום: ב-MIG/MAG חוט רציף וגז מגן מחליפים את האלקטרודה ואת הציפוי. אופן ההעברה, המתח ומהירות ההזנה קובעים את איכות התפר. בפרק הבא: ריתוך בחוט מלית, תהליכים 136 ו-114, עם flux בתוך החוט.

6. ריתוך בחוט מלית
ריתוך בחוט מלית, תהליכים 136 ו-114, משלב את הרציפות של MIG/MAG עם ה-flux של האלקטרודה המצופה. באנגלית קוראים לו FCAW, והוא מהתהליכים החשובים במספנות, במבנים כבדים ובשטח. בפרק נכיר את מבנה החוט, סוגי החוטים, הציוד, הפרמטרים, הפגמים ומה מייקר אותו. חוט מלית הוא צינור דק ממתכת, ממולא באבקה. החוט מוזן ברציפות דרך הלפיד, בדיוק כמו ב-MIG/MAG.
בקשת, מעטפת המתכת נמסה ויוצרת את רוב מתכת הריתוך, והאבקה שבפנים נמסה איתה. המעטפת דקה מאוד, ולכן הזרם מתרכז בה והחוט נמס מהר. זה סוד התפוקה הגבוהה. האבקה עושה את מה שעושה הציפוי באלקטרודה: מייצבת את הקשת, מרחיקה חמצן ומוסיפה יסודות סגסוגת. היא גם יוצרת שכבת slag שמכסה את התפר ומגינה עליו בזמן ההתקררות. ובחלק מהחוטים היא גם מייצרת את גז המגן בעצמה, כך שלא צריך בלון.
יש שתי משפחות עיקריות של חוטי מלית. בתהליך 136, החוט עובד עם גז מגן פעיל, בדרך כלל פחמן דו-חמצני או תערובת של ארגון ופחמן דו-חמצני. ההגנה כפולה, גם מהגז וגם מה-flux, ולכן התפר איכותי והקשת נעימה. בתהליך 114, החוט מגן על עצמו: האבקה מייצרת גז ו-slag, ואין בכלל בלון גז. זה התהליך של השטח: מבנים, צנרת ואתרי בנייה, גם ברוח.
גם כאן יש חוטים רוטיליים, נוחים לעבודה בכל התנוחות, וחוטים בסיסיים, חזקים יותר ועם פחות מימן. ה-slag של חוט רוטילי מתמצק מהר, ותומך באמבט בריתוך אנכי ומעל הראש. ויש גם חוט עם ליבת מתכת, תהליך 138: האבקה היא בעיקר אבקת מתכת, וכמעט אין slag. הציוד כמעט זהה לציוד של MIG/MAG: מקור הספק במתח קבוע, מזין חוט ולפיד. אבל גלגלי ההנעה משוננים או בחריץ מיוחד, כדי למשוך את החוט בלי למעוך את הצינור.
החוט רך יותר מחוט מלא, ולכן לא מהדקים את הגלגלים חזק מדי. קוטרי החוט הנפוצים גדולים יותר: 1.2, 1.4 ו-1.6 מ"מ. בחוטים עם גז, החוט מחובר בדרך כלל לקוטב החיובי. ברוב החוטים עם מגן עצמי הקוטביות הפוכה: החוט בקוטב השלילי. תמיד בודקים בהוראות היצרן. ובתהליך 114 אין בלון, ואפשר לעבוד עם לפיד ייעודי בלי פיית גז.
גם כאן המתגים העיקריים הם מתח ומהירות הזנת החוט. מתח גבוה מדי מאריך את הקשת, מרחיב את התפר ומגדיל את הסכנה לנקבוביות. אבל אורך החוט החופשי ארוך יותר: בחוטים עם גז, בערך 20 עד 25 מ"מ. בחוטים עם מגן עצמי הוא קריטי במיוחד: החום באורך החופשי מפעיל את האבקה, וחוט קצר מדי גורם לנקבוביות. הכלל הידוע: כשיש slag, מושכים את הלפיד.
משיכה בזווית של כ-10 עד 15 מעלות משאירה את ה-slag מאחורי האמבט ומונעת שאריות slag בתוך התפר. בחוט עם ליבת מתכת, בלי slag, אפשר לדחוף כמו בחוט מלא. ובריתוך אנכי כלפי מעלה, חוט רוטילי מאפשר זרם גבוה יחסית, כי ה-slag מחזיק את האמבט במקום. חוטי מלית נפוצים במספנות, במבני פלדה כבדים, בפלטפורמות ימיות, בצנרת ובציפוי קשה. היתרון הגדול: קצב הנחה גבוה, גם בתנוחות קשות.
חדירה טובה, ופחות רגישות לחלודה ולקשקשת מאשר בחוט מלא. הוא גם סלחני יותר לרתך מאשר אלקטרודה מצופה. ובתהליך 114: עבודה ברוח, בלי בלונים ובלי מחסות. החסרונות: צריך לנקות slag בין שכבות, כמו באלקטרודה. החוט יקר יותר לכל ק"ג מחוט מלא.
יש הרבה יותר אדים, במיוחד בחוטים עם מגן עצמי, ולכן חובה יניקה ואוורור. וחלק מהחוטים סופגים לחות, כמו אלקטרודות, ולכן שומרים אותם סגורים ויבשים. הפגם האופייני הוא שאריות slag בתוך התפר: כשדוחפים את הלפיד, או לא מנקים היטב בין שכבות. בחוטים עם מגן עצמי מופיעות נקבוביות מוארכות, כשאורך החוט החופשי קצר מדי או המתח גבוה מדי. בחוטים עם גז יכולים להופיע סימני גז, שקעים קטנים על פני התפר, מזרם גבוה מדי או מלכלוך ולחות.
חוסר היתוך מופיע כשהמהירות איטית מדי, והאמבט וה-slag רצים לפני הקשת. וחוט לח מכניס מימן, שעלול לגרום לסדקים בפלדות שמתקשות. רוב הפגמים האלה נמנעים בזווית נכונה, באורך חוט חופשי לפי היצרן ובניקוי טוב. חוט מלית עולה יותר לכל ק"ג מחוט מלא, לעיתים בערך פי שניים. אבל רוב העלות היא שכר עבודה, וכאן חוט המלית מנצח.
קצב ההנחה שלו גבוה, במיוחד בתנוחות אנכיות, שבהן חוט מלא ואלקטרודה איטיים. מצד שני, ניקוי slag בין שכבות מוסיף זמן, ויעילות החוט נמוכה מעט מזו של חוט מלא. בתהליך 114 חוסכים גז, בלונים ומחסות רוח, אבל משקיעים יותר ביניקת אדים. בשורה התחתונה: בלוחות עבים, בתפרים ארוכים ובתנוחות קשות, חוט מלית הוא לרוב הזול ביותר לכל מטר תפר. לסיכום: חוט מלית הוא חוט צינורי עם flux בפנים.
136 עובד עם גז, 114 מגן על עצמו, ו-138 כמעט בלי slag. וכשיש slag, מושכים את הלפיד. בפרק הבא: ריתוך TIG, תהליך 141, הקשת הנקייה והמדויקת ביותר.

7. ריתוך TIG
ריתוך TIG, תהליך 141, הוא תהליך הריתוך הנקי והמדויק ביותר בעבודת יד. באנגלית קוראים לו GTAW, ובשטח בישראל קוראים לו פשוט "ריתוך ארגון". בפרק נכיר את העיקרון, את אלקטרודת הטונגסטן, את סוגי הזרם, את הטכניקה, את הפגמים ומה מייקר אותו. ב-TIG האלקטרודה לא נמסה: היא עשויה טונגסטן, ותפקידה רק להחזיק את הקשת. הקשת נוצרת בין קצה הטונגסטן לחלק, וממיסה את מתכת הבסיס.
גז אינרטי, בדרך כלל ארגון, מגן על הטונגסטן, על הקשת ועל האמבט. את חומר המילוי מוסיפים בנפרד, בדרך כלל ביד, כמוט דק שטובלים באמבט. בפחים דקים אפשר גם לרתך בלי חומר מילוי בכלל, רק בהתכה של שתי השפות. כלומר: יד אחת על הלפיד, יד שנייה על המוט, ולעיתים קרובות רגל על דוושת הזרם. התוצאה: אין spatter, אין slag, והחום נשלט בדיוק רב.
הטונגסטן נמס רק בסביבות 3,400 מעלות, ולכן הוא שורד את הקשת. לטונגסטן מוסיפים תחמוצות, שמקלות על ההצתה ומייצבות את הקשת, וכל סוג מסומן בצבע. צריום מסומן באפור, לנתן בזהב או בכחול, ותוריום באדום. התוריום רדיואקטיבי מעט, ולכן מחליפים אותו בסוגים אחרים. בזרם ישר משחיזים את הטונגסטן לחוד, תמיד לאורך האלקטרודה ולא לרוחבה. חוד חד נותן קשת צרה וממוקדת; חוד קהה יותר נותן קשת רחבה.
גז המגן הוא בדרך כלל ארגון טהור. תוספת הליום נותנת קשת חמה יותר, לאלומיניום ולנחושת בלוחות עבים. והגז זורם לפני ההצתה ונמשך גם אחרי כיבוי הקשת, כדי להגן על הטונגסטן ועל התפר בזמן ההתקררות. בחירת הזרם ב-TIG היא קריטית. לרוב המתכות מרתכים בזרם ישר, כשהטונגסטן בקוטב השלילי. כך כשני שליש מהחום נכנסים לחלק, והטונגסטן נשאר קר יחסית. זה המצב לפלדה, לאל-חלד, לטיטניום ולנחושת.
לאלומיניום ולמגנזיום משתמשים בזרם חילופין. בחצי החיובי הקשת מפרקת את שכבת התחמוצת הקשה שעל האלומיניום, ובחצי השלילי היא חודרת לעומק. במכונות מודרניות מכוונים את האיזון בין שני החצאים: יותר ניקוי או יותר חדירה. ובפחים דקים משתמשים בפולסים, כדי לשלוט בחום ולמנוע שריפה ועיוות. מקור ההספק עובד בזרם קבוע, כמו באלקטרודה מצופה.
ההצתה נעשית בתדר גבוה או בהרמה עדינה, בלי לגעת בטונגסטן בחלק, כדי לא לזהם אותו. הלפיד מקורר באוויר או במים, ובקצהו כוס קרמית שמכוונת את הגז. את הזרם מפעילים במתג על הלפיד, או בדוושת רגל שמאפשרת לשנות אותו תוך כדי ריתוך. הלפיד מוטה בכעשר עד חמש עשרה מעלות מהאנך, ודוחפים אותו קדימה. את המוט מכניסים בזווית נמוכה לשפת האמבט הקדמית, ולא לתוך הקשת.
קצה המוט נשאר תמיד בתוך מעטפת הגז, כדי שלא יתחמצן. ואורך הקשת קצר מאוד, בערך כמו קוטר הטונגסטן. כלל אצבע לפלדה: בערך 40 אמפר לכל מילימטר של לוח. קוטרי הטונגסטן הנפוצים הם 1.6, 2.4 ו-3.2 מ"מ, לפי הזרם. ספיקת הארגון היא בערך 6 עד 12 ליטר לדקה, לפי גודל הכוס.
באל-חלד ובטיטניום מזרימים ארגון גם מצד השורש, כדי שהצד הפנימי לא יתחמצן. בסוף התפר מורידים את הזרם בהדרגה, כדי למלא את המכתש ולמנוע סדק. ולפני הכול, ניקוי: שומן, צבע ותחמוצת הורסים את התפר. TIG הוא תהליך הבחירה לאל-חלד, לאלומיניום ולטיטניום. הוא משמש לפחים דקים, לשורש בצנרת, ובתעשיות התעופה, המזון והתרופות.
היתרונות: האיכות הגבוהה ביותר, תפר נקי ויפה, בלי spatter ובלי slag. שליטה מדויקת בחום, כל התנוחות, וכמעט כל המתכות. החסרונות: הוא איטי מאוד, וקצב ההנחה נמוך. הוא דורש מיומנות גבוהה: שתי ידיים ורגל שעובדות יחד. הוא רגיש מאוד לניקיון ולרוח.
ובלוחות עבים הוא לא משתלם לבדו. פגם אופייני ל-TIG הוא שאריות טונגסטן בתפר: כשהטונגסטן נוגע באמבט, או כשהזרם גבוה מדי לקוטר שלו. נקבוביות נגרמות מאובדן גז, מרוח, או ממתכת ומוט שלא נוקו משמן ולחות. באל-חלד, בלי גז מצד השורש, הצד הפנימי מתחמצן ומשחיר. זה פגם שפוסל צנרת. חוסר היתוך מופיע כשהזרם נמוך מדי, או כשמוסיפים מוט לפני שנוצר אמבט.
סדק מכתש מופיע כשמכבים את הקשת בבת אחת. ונגיעה של המוט בטונגסטן מזהמת אותו: עוצרים ומשחיזים מחדש. TIG הוא תהליך הריתוך האיטי ביותר: בערך חצי עד קילוגרם מתכת לשעה. ולכן כמעט כל העלות היא שכר עבודה של רתך מיומן. הארגון, הטונגסטן והמוטות הם חלק קטן מהעלות.
אבל הכנה, ניקוי, הזרמת גז מצד השורש ושחזור החוד מוסיפים זמן. הפתרון הנפוץ: שורש ב-TIG, ומילוי בתהליך מהיר יותר, כמו MIG/MAG או אלקטרודה. ובתפרים ארוכים בפלדה רגילה, TIG כמעט אף פעם אינו הבחירה הזולה. ובייצור סדרתי, TIG ממוכן או מסלולי לצנרת מקצר את הזמן ושומר על איכות אחידה. לסיכום: ב-TIG הטונגסטן לא נמס, והמילוי מתווסף בנפרד.
זרם ישר לרוב המתכות, וזרם חילופין לאלומיניום. איכות מקסימלית במחיר של זמן. בפרק הבא: ריתוך פלזמה, תהליך 15.

8. ריתוך פלזמה
ריתוך פלזמה, תהליך 15, הוא קרוב משפחה של TIG, אבל עם קשת מרוכזת וחמה הרבה יותר. באנגלית קוראים לו PAW, והוא משמש בעיקר בייצור מדויק וממוכן. בפרק נכיר את העיקרון, את שלושת מצבי העבודה, את הציוד, את ההשוואה ל-TIG, את הפגמים ומה מייקר אותו. תחשבו על צינור מים: כשלוחצים את הקצה באצבע, הסילון נעשה צר, מהיר וחזק. בפלזמה עושים את זה לקשת: אלקטרודת הטונגסטן יושבת בתוך פייה מנחושת, עם פתח קטן מאוד.
גז הפלזמה, בדרך כלל ארגון, זורם דרך הפתח הזה, והקשת נדחסת דרכו. הקשת הדחוסה צרה, יציבה ומרוכזת, והטמפרטורה בתוכה מגיעה ליותר מעשרים אלף מעלות. החום הזה מרוכז בשטח קטן מאוד, ולכן הוא חודר עמוק ומהר. מסביב לפייה זורם גז מגן נפרד, שמגן על האמבט, בדיוק כמו ב-TIG. ההצתה מתחילה בקשת עזר קטנה, בין הטונגסטן לפייה, שנדלקת בתדר גבוה.
כשמתקרבים לחלק, הקשת עוברת אליו. זו קשת מועברת, וזו הקשת שמרתכת. אגב, חיתוך פלזמה עובד על אותו עיקרון, רק עם זרימת גז חזקה שמעיפה את המתכת המותכת. לריתוך פלזמה יש שלושה מצבי עבודה, לפי הזרם. מיקרו פלזמה עובד בזרמים זעירים, מעשירית אמפר ועד כחמישה עשר אמפר. הוא מרתך רדידים ופחים דקים מאוד, חיישנים ומפוחים, בדיוק שקשה להשיג ב-TIG.
במצב התכה, בזרם בינוני, הוא עובד כמו TIG משופר: קשת יציבה יותר, ואמבט רגיל. והמצב המיוחד ביותר הוא חור מפתח. בזרם גבוה, סילון הפלזמה חודר את כל עובי הלוח ופותח בו חור קטן. כשהלפיד מתקדם, המתכת המותכת זורמת סביב החור ונסגרת מאחוריו, ויוצרת תפר מלא. אפשר לראות את זה גם מלמטה: סילון פלזמה קטן יוצא מצד השורש בזמן הריתוך.
כך מרתכים במעבר אחד, בלי הכנת שפות ובלי מילוי, עד כשמונה מילימטר באל-חלד. בסוף התפר מורידים בהדרגה את הזרם ואת גז הפלזמה, כדי שהחור ייסגר בלי להשאיר פגם. מקור ההספק עובד בזרם קבוע, כמו ב-TIG, ולצידו יחידת בקרה לקשת העזר ולשני הגזים. הלפיד מקורר במים, והפייה היא חלק מתכלה, בכמה קוטרי פתח. הפרמטרים רבים יותר מאשר ב-TIG: זרם, קוטר הפתח, ספיקת גז הפלזמה, גז המגן, מהירות ההתקדמות, ועומק הטונגסטן בתוך הפייה.
ספיקת גז הפלזמה קטנה, בדרך כלל פחות מכמה ליטרים לדקה. יותר מדי גז כבר מתחיל לחתוך. לאל-חלד מוסיפים לארגון מעט מימן, שמחמם את הקשת ומשאיר תפר נקי. ובאלומיניום ובנחושת משתמשים גם בתוספת הליום. אם צריך, מוסיפים חוט מילוי קר, שמוזן לאמבט מהצד. רוב העבודה, ובמיוחד חור מפתח, נעשית ממוכנת: עגלה, מסלול או רובוט.
מה ההבדל המעשי בין פלזמה ל-TIG? קשת ה-TIG רחבה, בצורת חרוט, ולכן כל שינוי במרחק מהחלק משנה את רוחב התפר. קשת הפלזמה כמעט גלילית, ולכן היא הרבה פחות רגישה למרחק. האנרגיה מרוכזת, ולכן מרתכים מהר יותר, עם אזור מושפע חום צר ועיוות קטן. והטונגסטן מוגן בתוך הפייה: הוא לא נוגע באמבט, ואין שאריות טונגסטן בתפר.
מצד שני, יש יותר פרמטרים לכוון, והלפיד גדול יותר, כך שקשה להגיע איתו למקומות צפופים. פלזמה משמשת בייצור צינורות אל-חלד בתפר אורכי, בתעופה, בציוד רפואי ובמכשור. וגרסה שלה, עם אבקת מתכת, משמשת לציפוי קשה של משטחים שנשחקים. היתרונות: חדירה עמוקה במעבר אחד, ומהירות גבוהה. תפר צר, עיוות קטן, וחזרתיות מצוינת בייצור סדרתי.
ובמיקרו פלזמה: שליטה מדויקת בחלקים זעירים. החסרונות: הציוד יקר ומורכב, והלפיד רגיש ודורש תחזוקה. ההתאמה בין החלקים חייבת להיות מדויקת, כי הקשת צרה ולא מכסה מרווחים. וחור מפתח עובד בעיקר בתנוחה שטוחה, ובדרך כלל רק במיכון. פגם אופייני לחור מפתח הוא נקבוביות ומנהרות, כשהחור לא יציב.
בסוף התפר, בלי ירידה הדרגתית, נשאר חור או מכתש שלא נסגר. מהירות גבוהה מדי גורמת לחריצים בשולי התפר. מרווח או הסטה בין החלקים גורמים לחוסר היתוך, כי הקשת פשוט מפספסת. ויש פגם שפוגע בציוד: קשת כפולה, כשהקשת קופצת גם לפייה ושורפת אותה. היא נגרמת מזרם גבוה מדי לפתח, מגז פלזמה מועט, או מפייה שנגעה בחלק.
רוב הפגמים האלה נמנעים בהכנה מדויקת, בפרמטרים בדוקים ובפייה תקינה. מכונת פלזמה עולה בערך פי שניים עד שלושה ממכונת TIG. פיות, טונגסטן וגז הם הוצאה שוטפת, והפייה נשחקת עם הזמן. אבל בעבודה סדרתית, המהירות מחזירה את ההשקעה. מעבר אחד במקום כמה מעברים, בלי הכנת שפות ובלי חומר מילוי.
פחות עיוות, כלומר פחות יישור ועיבוד אחרי הריתוך. אבל לתיקון בודד או לעבודת יד, TIG עדיין זול ופשוט יותר. ולכן פלזמה משתלמת כשיש הרבה תפרים זהים וארוכים, באל-חלד או בטיטניום. לסיכום: פלזמה היא TIG עם קשת דחוסה, מרוכזת וחמה. מיקרו פלזמה לחלקים זעירים, וחור מפתח לחדירה מלאה במעבר אחד.
בפרק הבא: ריתוך תת אבקתי, תהליך 12, אלוף התפוקה בלוחות עבים.

9. ריתוך תת-אבקתי
ריתוך תת אבקתי, תהליך 12, הוא אלוף התפוקה של עולם הריתוך, בעיקר בלוחות עבים ובתפרים ארוכים. באנגלית קוראים לו SAW, והוא כמעט תמיד ממוכן. בפרק נכיר את העיקרון, את האבקה והחוט, את הציוד, את הפרמטרים, את הפגמים ומה מייקר אותו. חוט רציף מוזן אל התפר, בדיוק כמו ב-MIG/MAG. אבל לפני הקשת, מכסים את התפר בערימה של אבקה גרגרית.
הקשת בוערת מתחת לאבקה, ולכן לא רואים אותה בכלל. אין הבזק, כמעט אין אדים ואין spatter. בגלל שהקשת מוסתרת, אין צורך במסכה כהה; מספיקים משקפי מגן. חלק מהאבקה נמס, ויוצר שכבת slag שמגינה על האמבט ועל התפר בזמן ההתקררות. האבקה שלא נמסה נשאבת חזרה, ומשתמשים בה שוב.
התהליך עובד בזרמים גבוהים מאוד, מכמה מאות ועד יותר מאלף אמפר בחוט אחד. והתוצאה: חדירה עמוקה, תפר חלק ואחיד, ו-slag שלעיתים קרובות מתקלף מעצמו. האבקה היא חצי מהתהליך. יש אבקה מותכת, שהותכה ונטחנה, ויש אבקה מגובשת, שגרגריה הודבקו יחד. לאבקה מגובשת אפשר להוסיף יסודות סגסוגת, ולכן היא נפוצה מאוד.
אבקה בסיסית נותנת חוזק טוב בהלם ובקור; אבקה חומצית נותנת תפר יפה ומהירות גבוהה. האבקה סופגת לחות, ולכן מייבשים אותה ושומרים אותה יבשה, בדיוק כמו אלקטרודות בסיסיות. אבקה לחה מכניסה מימן לתפר, ומשם הדרך לסדקים קצרה. החוט והאבקה נבחרים ומסווגים יחד, כצמד, כי שניהם קובעים את הרכב התפר. בערך, על כל קילוגרם חוט צורכים כקילוגרם אבקה.
ראש הריתוך נע על עגלה לאורך מסילה, או על זרוע שנעה מעל החלק. בתפרים היקפיים, החלק מסתובב על גלגלות, והראש עומד במקום. על ראש הריתוך יש מזין חוט, צינורית מגע, ומשפך שמפזר את האבקה לפני הקשת. מקור ההספק יכול לעבוד בזרם ישר או בזרם חילופין. כדי להעלות את התפוקה, מרתכים בכמה חוטים אחד אחרי השני, באותו אמבט.
או בשני חוטים דקים יחד, דרך אותה צינורית מגע. ובמקום חוט אפשר לרתך עם סרט רחב, כדי לצפות שטחים גדולים, למשל דופן פנימית של מכל לחץ. וללוחות עבים מאוד יש גם ריתוך במרווח צר, שחוסך הרבה חומר מילוי. הזרם קובע בעיקר את החדירה. המתח קובע את רוחב התפר, ומהירות ההתקדמות קובעת את גודלו.
קוטרי החוט הנפוצים הם 2.4, 3.2 ו-4 מ"מ. אורך החוט החופשי ארוך יחסית, בדרך כלל 25 עד 35 מ"מ. גובה שכבת האבקה צריך להיות בדיוק מספיק כדי לכסות את הקשת. שכבה דקה מדי גורמת להבזקים ולנקבוביות. שכבה עבה מדי פוגעת בצורת התפר. האבקה נשפכת, ולכן מרתכים רק בתנוחה שטוחה, או בתפר פינתי אופקי.
ובמעבר הראשון צריך גיבוי מתחת לשורש: פס נחושת, מצע אבקה, או שורש בתהליך אחר. ריתוך תת אבקתי משמש במכלי לחץ, בצינורות גדולים, בבניית אוניות, בתורני רוח, בגשרים ובקורות. היתרון הגדול: קצב הנחה גבוה מאוד, לעיתים עשרות קילוגרמים לשעה. חדירה עמוקה, כלומר פחות מעברים ופחות הכנה. לוח של כחמישה עשר מילימטר אפשר לרתך בשני מעברים בלבד, אחד מכל צד.
איכות גבוהה ואחידה, בלי הבזק, עם מעט אדים, ובלי עייפות של רתך. החסרונות: רק תנוחה שטוחה או תפר פינתי אופקי. הציוד כבד ויקר, ומשתלם רק בתפרים ארוכים וישרים או היקפיים. לא רואים את הקשת, ולכן צריך כיוון מדויק של הראש לאורך התפר. והחום הגבוה עלול לפגוע בחוזק בהלם באזור המושפע חום, בחלק מהפלדות.
פגם קלאסי בריתוך תת אבקתי הוא סדק התמצקות במרכז התפר. הוא מופיע כשהתפר עמוק וצר מדי, והמתכת מתמצקת משני הצדדים ונסדקת באמצע. הוא נמנע כשהתפר רחב יותר מעומקו: מורידים מעט זרם, או מעלים את המתח. שאריות slag בין שכבות מופיעות כשלא מנקים היטב, או כשיש חריצים בשולי התפר. נקבוביות נגרמות מאבקה לחה, מחלודה ומשמן, או מכיסוי אבקה לא מספיק.
בלי גיבוי, הזרם הגבוה פשוט שורף את השורש. וסטייה של החוט מקו התפר גורמת לחוסר היתוך. לכן משתמשים במעקב תפר. ובזרם ישר, שדה מגנטי עלול להסיט את הקשת. לכן בחוטים מרובים משתמשים גם בזרם חילופין. הציוד יקר: ראש ריתוך, עגלה או זרוע, גלגלות, ומערכת לשאיבת אבקה. גם הכנה, כיוון וקיבוע לוקחים זמן, לפני שהקשת נדלקת.
אבל כשהיא נדלקת, היא עובדת הרבה זמן: זמן הקשת גבוה מאוד, וקצב ההנחה עצום. האבקה עולה כסף, אבל חלק גדול ממנה ממוחזר. החוט והאבקה הם רק חלק קטן מהעלות. גם כאן, הזמן הוא הכסף. בתפרים ארוכים בלוחות עבים, הוא לרוב התהליך הזול ביותר לכל מטר תפר. ובעבודות קטנות, קצרות או בתנוחות שונות, הוא פשוט לא מתאים.
לסיכום: בריתוך תת אבקתי הקשת בוערת מתחת לאבקה, בזרמים גבוהים מאוד. תפוקה ואיכות מעולות, אבל רק ממוכן, ורק בתנוחה שטוחה. בפרק הבא: ריתוך התנגדות, תהליכים 21, 22 ו-23: נקודה, תפר ובליטות.

10. ריתוך התנגדות
ריתוך התנגדות, תהליכים 21, 22 ו-23, מרתך בלי קשת, בלי גז ובלי חומר מילוי: רק זרם, לחץ וזמן. זו השיטה שמחזיקה את רוב גופי המכוניות בעולם. בפרק נכיר את העיקרון, את מחזור הריתוך, את ריתוך הנקודה, התפר והבליטות, את החומרים, הפגמים ומה מייקר אותו. שתי אלקטרודות מנחושת לוחצות את הפחים זה לזה. דרכן עובר זרם חזק מאוד, אלפי ועד עשרות אלפי אמפר, למשך שבריר שנייה.
לכל מעבר זרם יש התנגדות, וההתנגדות הופכת לחום. החום תלוי בריבוע הזרם: זרם כפול נותן חום פי ארבעה. ההתנגדות הגבוהה ביותר נמצאת במגע בין שני הפחים, ושם המתכת נמסה ראשונה. נוצרת עדשה קטנה של מתכת מותכת בין הפחים, והיא מתמצקת לנקודת ריתוך. האלקטרודות עשויות סגסוגת נחושת ומקוררות במים, כדי שהן עצמן לא יתחממו ולא ייצמדו.
הלחץ שומר על מגע טוב, ומונע מהמתכת המותכת לברוח החוצה. כל נקודה עוברת מחזור קבוע של ארבעה שלבים. לחיצה: האלקטרודות סוגרות על הפחים ובונות כוח, עוד לפני הזרם. ריתוך: הזרם עובר, בדרך כלל עשיריות שנייה בלבד. החזקה: הזרם נעצר, אבל הלחץ נשאר עד שהנקודה מתמצקת.
שחרור: האלקטרודות נפתחות, ועוברים לנקודה הבאה. שלושת הפרמטרים העיקריים הם זרם, זמן וכוח האלקטרודה. כוח נמוך מדי גורם להתזה; כוח גבוה מדי מקטין את ההתנגדות במגע, והנקודה יוצאת קטנה. כלל אצבע לקוטר הנקודה: חמש כפול השורש של עובי הפח במילימטרים. למשל, לפח של מילימטר אחד, נקודה בקוטר של כחמישה מילימטר.
