Repository: kushmar-cmd/metal-hub

File: coatings-course.html
קורס וידאו: ציפויים, גימורים וצבע | METAL HUB

METAL HUBחזרה לעמוד הציפויים☀️

קורס וידאו · METAL HUB
  ציפויים, גימורים וצבע

  קורס מונפש בעברית על כל מה שקורה לחלק אחרי העיבוד: מהכנת השטח, דרך ציפויי המרה, ציפויים מתכתיים וצבע, ועד ריסוס תרמי, PVD ובדיקות. כל פרק מסביר איך התהליך עובד, מה הוא נותן, איך מתכננים לו חלק, מה משתבש ומה מייקר אותו.

  21 פרקיםכשעתיים וחצי של צפייה6 עולמות של ציפויקריינות וכתוביות בעברית

  להתחיל מהמבוא

כל פרק בנוי באותו סדר

איך זה עובדהעיקרון והתהליך, באנימציה.

  מספרים ותקניםעוביים, טמפרטורות, ודרגות לפי התקן.

  תכנון החלקמה לכתוב בשרטוט, ואיך לא להיתקע.

  בעיות נפוצותמה משתבש, ולמה.

  מה מייקרמה באמת קובע את המחיר.

למי הקורס מתאים

עובדי ייצור וגימורלהבין מה קורה לחלק, ולמה ההכנה חשובה כל כך

מהנדסים ומתכנניםלבחור ציפוי נכון ולכתוב אותו בשרטוט

רכש, תמחור ואיכותלהבין דרישות, תקנים, בדיקות ומה מייקר

כל הפרקים

×

הסרטון לא נמצא. ודאו שקובץ הווידאו הועלה לתיקייה videos/coatings באתר.

  הפרק הקודםהפרק הבא

METAL HUB · פורטל ידע הנדסי מכני · חזרה לעמוד הראשי

File: coatings.html
ציפויים למתכות — אנודיזציה, PVD, ציפוי חשמלי | METAL HUB

METAL HUB
  
  ☀️
  
  🇬🇧

ציפויים למתכות — מדריך מקיף

מדריך הנדסי מקיף לציפויי מתכות ועיבודי משטח: אנודיזציה, PVD (Physical Vapor Deposition), CVD (Chemical Vapor Deposition), ציפוי חשמלי (אלקטרוליטי), גלוון, צביעה בתנור (Powder Coating), פסיבציה, ועוד — עם השוואת עמידות קורוזיה, בלאי, מוליכות, ויישומים מתאימים לכל סוג חומר.

🎨ציפויים — Surface Treatments & Coatings

ציפוי — שינוי תכונות המשטח: קורוזיה · בלאי · חיכוך · אסתטיקה · מוליכות · חום. הציפוי הנכון תלוי בחומר, סביבה, תקציב ותקן.

🎬 קורס וידאו⚝ אנודיזציה💎 PVD🍑 CVD⚡ ציפוי גלוואני⚫ Electroless Ni🔥 תרסיס תרמי🎨 צבע ואבקה⚙ ציפויי המרה⭐ מיוחדים📊 מדריך בחירה⚡ Zn-Ni + ציפויים🚢 שמנוני יבש👁 Conformal🔥 Hard Facing✨ גמר משטח💎 Plasma/Ion

קורס וידאו ב-21 פרקים, מהכנת השטח ועד תכנון ובחירהפתיחה בחלון מלא

קורס וידאו · METAL HUB
  ציפויים, גימורים וצבע

  קורס מונפש בעברית על כל מה שקורה לחלק אחרי העיבוד: מהכנת השטח, דרך ציפויי המרה, ציפויים מתכתיים וצבע, ועד ריסוס תרמי, PVD ובדיקות. כל פרק מסביר איך התהליך עובד, מה הוא נותן, איך מתכננים לו חלק, מה משתבש ומה מייקר אותו.

  21 פרקיםכשעתיים וחצי של צפייה6 עולמות של ציפויקריינות וכתוביות בעברית

  להתחיל מהמבוא

כל פרק בנוי באותו סדר

איך זה עובדהעיקרון והתהליך, באנימציה.

  מספרים ותקניםעוביים, טמפרטורות, ודרגות לפי התקן.

  תכנון החלקמה לכתוב בשרטוט, ואיך לא להיתקע.

  בעיות נפוצותמה משתבש, ולמה.

  מה מייקרמה באמת קובע את המחיר.

למי הקורס מתאים

עובדי ייצור וגימורלהבין מה קורה לחלק, ולמה ההכנה חשובה כל כך

מהנדסים ומתכנניםלבחור ציפוי נכון ולכתוב אותו בשרטוט

רכש, תמחור ואיכותלהבין דרישות, תקנים, בדיקות ומה מייקר

כל הפרקים

×

הסרטון לא נמצא. ודאו שקובץ הווידאו הועלה לתיקייה videos/coatings באתר.

  הפרק הקודםהפרק הבא

אנודיזציה Type II — גופרית (הנפוצה)
MIL-A-86257-25μmצבעוני
תקןMIL-A-8625 Type II / ISO 7599
עובי7-25 μm
קשיותHV 200-300
חומר אמבטH2SO4 15-20% · 18-22°C · 12-18V
צבעיםשחור · אדום · כחול · זהב · ירוק · ורוד
SealingDI Water 96°C / Ni-Acetate / PTFE
Type II = הנפוץ ביותר. Sealing חובה: סוגר נקבוביות.
✓ צבעים חיים. ↑עמידות קורוזיה. אסתטיקה
✓ מוליך חשמלי לאחר Chromic Seal
✗ 2024-T3 = בעיה (Cu גבוה)
✗ Ra ↑20-30% בשכבה
▶ YouTube
אנודיזציה Type III — Hard Anodize
MIL-A-8625 III25-100μmHV 400-600
תקןMIL-A-8625 Type III / AMS 2469
עובי25-100 μm
קשיותHV 400-600
טמפ. אמבט5- עד 0°C · ↑ זרם
צבעשחור/אפור כהה בלבד
שימושצינורות אוויר, פיסטון, תעופה
50% שכבה גדלה פנימה, 50% החוצה.
✓ קשיות מרבית לAl · עמידות בלאי
✓ 25μm שכבה = +12.5μm לצד
✗ צבע אחד בלבד · יקר · Ra גבוה
▶ YouTube
אנודיזציה Type I — כרומית
MIL-A-8625 I0.5-2.5μmCr(VI)
תקןMIL-A-8625 Type I/IB
עובי0.5-2.5 μm
יתרוןלא משנה ממדים!
חלופהType IB (LHC) — ידידותי
✓ מינימום שינוי ממדי — מושלם לדיוק
✓ הגנה מצוינת לתעופה
✗ CrO3 = Cr(VI) סרטני! REACH/RoHS
▶ YouTube
TSA — Tartaric-Sulfuric Anodize
RoHSAirbusתחליף Type I
פיתוחAirbus/EADS — RoHS תחליף לType I
עובי2-4 μm
שימושAirbus A350/A380 · Boeing 787
✓ RoHS / REACH — ללא Cr(VI)
✓ עמידות קורוזיה = Type I
✓ Primer adhesion מצוינת
▶ YouTube

סוג	תקן	עובי μm	HV	יתרון	חיסרון	
Type II	MIL-A-8625 II	7-25	200-300	צבעים, נפוץ	Ra ↑20%	
Type III	MIL-A-8625 III	25-100	400-600	בלאי מרבי	יקר, Ra גבוה	
Type I	MIL-A-8625 I	0.5-2.5	200-250	↓ממדים	Cr(VI) סרטני	
TSA	Airbus Spec	2-4	200-250	RoHS	פחות נפוץ	

TiN — ניטריד טיטניום PVD
זהבHV 23002-5μm
שיטהCathodic Arc / Magnetron Sputtering
עובי2-5 μm
קשיותHV 2300
Tmax500°C
שימושכלי חיתוך בסיסי, מקדחות
צבעזהב מוברק
הציפוי PVD הנפוץ ביותר.
✓ זול ונפוץ. ↑חיי כלי x2-4
✗ Tmax נמוך — לא לחיתוך יבש SS/Ti
▶ YouTube
TiAlN — ניטריד Ti-Al PVD
HV 3300Tmax 800°Cחיתוך יבש
עובי2-5 μm
קשיותHV 2300-3500
Tmax800°C
שימושכרסום יבש מהיר, SS, Inconel, Ti
צבעאפור-כהה / ירקרק
Al2O3 נוצר על שכבה בחום — מגן!
✓ חיתוך יבש מהיר Inconel/Ti
✓ ↑חיי כלי x4-8 מTiN
✗ קשה לראות בלאי (צבע כהה)
▶ YouTube
AlCrN — ניטריד Al-Cr PVD
HV 3200Tmax 1100°CSteel HRC60+
עובי2-5 μm
קשיותHV 3000-3200
Tmax1100°C
שימושכרסום כבד, Inconel, Steel HRC 60+
יצרניםOerlikon Balzers BALINIT
Cr מחליף חלק Ti = ↑Tmax + ↑עמידות חמצון
✓ הטוב ביותר לSteel HRC 60+
✗ יקר מTiAlN
▶ YouTube
CrN — ניטריד כרום PVD
HV 1800Decorative Chromeידידותי
עובי5-20 μm
קשיותHV 1800
Tmax700°C
שימושDecorative Chrome, תבניות, שסתומים
✓ Bright Chrome ללא Cr(VI)!
✓ Anti-Stick לתבניות פלסטיק
✗ פחות קשה מTiAlN/AlCrN
▶ YouTube
DLC — Diamond-Like Carbon
HV 3000-5000μ=0.08PACVD
עובי0.5-4 μm
קשיותHV 3000-5000
חיכוךμ=0.05-0.15 (a-C:H) / μ=0.03-0.10 (ta-C יבש) — נמוך ביותר!
Tmax300°C (מוגבל!)
שימושAl, מנועים, ריפואה, שעוני יוקרה
a-C:H (Hydrogenated) / ta-C (Tetrahedral)
✓ ↓חיכוך מרבי. מצוין לAl
✓ ביו-תאים מאושר FDA
✗ Tmax 300°C בלבד!
▶ YouTube
Nano-Composite TiAlSiN / AlCrSiN
HV 4000+Tmax 1200°Cדור הבא
עובי2-4 μm
קשיותHV 3500-4500
Tmax1100-1200°C
שימושHardened Steel, Ti, CFRP, מהירות מרבית
Nano Si3N4 Amorphous matrix = חסם פרופגציית סדקים
✓ ↑ ↑חיי כלי. דור הבא PVD
✗ יקר. דורש ציוד מתקדם
▶ YouTube

ציפוי	HV	Tmax°C	μ	שימוש	עלות	
TiN	2300	500	0.4	כרסום כללי	⭐⭐	
TiAlN	2300-3500	800	0.4	SS, Inconel	⭐⭐⭐	
AlCrN	3000-3200	1100	0.35	HRC 60+	⭐⭐⭐⭐	
CrN	1800	700	0.3	Decorative, תבניות	⭐⭐⭐	
DLC	3000-5000	300	0.08	Al, ריפואה	⭐⭐⭐⭐	
Nano TiAlSiN	3500-4500	1200	0.3	מהירות מרבית	⭐⭐⭐⭐⭐	

CVD — Chemical Vapor Deposition
TiC/TiN/Al2O3Multi-layer5-20μm
תהליךTiCl4 + CH4/N2 = TiC/TiN @ 900-1050°C
עובי5-20 μm
מבנהTiN/TiC/Al2O3/TiN Multi-layer
שימושInsert קרביד, חיתוך כבד
כל שכבה עם תפקיד: TiN (base) = TiC (wear) = Al2O3 (heat) = TiN (ID)
✓ ↑חיי Insert לחיתוך ריצה
✗ טמפ. גבוהה = מתחות שיוריים
▶ YouTube
Diamond CVD — PCD על Substrate
HV 10000CFRP↓בלאי מוחלט
עובי10-100 μm
קשיותHV 8000-10000
שימושCFRP, Al-Si, קרמיקה, גרפיט
שיטהHFCVD / MPCVD
✓ ↑ ↑ ↑חיי כלי CFRP x100
✗ לא לפלדה! Fe + C = גרפיט = בלאי
▶ YouTube
MT-CVD — Medium Temperature
700-850°CTiCN
טמפ.700-850°C (vs 1050°C רגיל)
שכבהTiCN עבה + Al2O3
✓ ↓עיוות תרמי. ↑חיי Insert
✓ שילוב MT-CVD + PVD = ↑ ↑ביצועים
▶ YouTube

Hard Chrome — כרום קשה
HV 900-1100Cr(VI)!AMS 2406
תקןAMS 2406 /
עובי12-500 μm
קשיותHV 900-1100
שימושפירים, בוכנות, אבני גלגל
בעיהCr(VI) סרטני! REACH הגבלות
Hard Chrome = סטנדרט לשיקום פירים ובוכנות.
Crack network = ↑שמן אך ↓עמידות קורוזיה
✓ שיקום ממדי מצוין
✗ Cr(VI) — מסרטן! EPA
✗ מוחלף בHVOF/EN
▶ YouTube
Zinc Plating — ציפוי אבץ
SacrificialSalt Spray 200hזול
עובי5-25 μm
ChromateYellow/Blue/Black Passivate אחרי
תקןASTM B633 · ISO 4042
שימושברגים, אומים, פחי רכב
Sacrificial Anode: Zn נאכל במקום הפלדה!
Yellow Chromate = Cr(III) היום (RoHS)
✓ זול ביותר לקורוזיה
✗ לא לHCP! (Hydrogen Embrittlement RM>1000)
▶ YouTube
Electroless Nickel — EN
MIL-C-26074אחיד מושלםHV 1000
תקןMIL-C-26074 / AMS 2404
עובי5-125 μm
קשיותHV 500 (as-plated) = HV 1000 (אחרי 400°C!)
P%Low-P: 2-5% / High-P: 10-13% (↑קורוזיה)
שימושברקי מחשב, כלי נשק, ואלוויים
Auto-Catalytic — אין צורך בזרם! אחיד מושלם.
High-P = Amorphous = לא מגנטי + ↑קורוזיה
✓ תחליף Hard Chrome ללא Cr(VI) ללא HE
✓ חישול 400°C = HV 1100
▶ YouTube
Nickel Electroplating
HV 150-500EMI
סוגיםBright Ni (HV500, אסתטי) / Sulfamate (HV150, ↓מתחות)
שימושEMI Shielding, ממשקי דיוק, בסיס לCr/Au
Sulfamate = ↓Internal Stress = לחלקים עדינים
✓ שכבת Base ל-Chrome, Gold, Silver
✗ Ni אלרגני! לא למוצרי עור
▶ YouTube
Flash Gold / Au Immersion — Au דק
0.025-0.1μmENIGRoHS
עובי0.025-0.1 μm — Flash בלבד
שיטהImmersion (ENIG) / Strike Gold
מטרהמניעת Tarnish על Ni/Cu. Solderable.
תקןIPC-4552 (ENIG) / IPC-4556 (ENEPIG)
שימושPCB Surface Finish, Au strike לפני ציפוי
עלותזול — כמות Au מינימלית
Flash = שכבת Au דקה להגנה בלבד — לא לחיכוך!
ENIG: EN 3-5μm + Au 0.05-0.1μm = הסטנדרט לPCB
✓ Solderable + Oxidation-free + RoHS
✓ ↓עלות. הגנה ←מגע חשמלי
✗ Au Flash = לא לWire Bonding (דק מדי)
✗ ENIG: Black Pad! Ni קורוזיה = כשל מגע
▶ YouTube
Soft Gold — Au99.9% לWire Bonding
99.9% AuWire BondSoft HV60
עובי0.5-5 μm (Wire Bond: 0.5-1μm)
טוהר99.9%+ Au — pur!
קשיותHV 60-90 (רך = ductile!)
BathCyanide Bath (Au-KCN) / Non-Cyanide
שימושWire Bonding IC, Semiconductor Packages, Lead Frame
תקןMIL-G-45204 Type III
Soft Gold = Grain Structure נוח לWire Bonding (Al/Au wire)
Purity חובה: Cu/Fe contamination = כשל Wire Bond
✓ Wire Bondable! Au-Au ו-Al-Au thermosonic bonding
✓ לא Tarnish. לא קורוזיה לעד
✗ רך = ↓עמידות בלאי בcontacts
✗ יקר: Au=$60/g. Bath מנוטר קפדנית
▶ YouTube
Hard Gold — AuCo / AuNi לContacts
HV 130-200Wear ResistContacts
עובי0.5-5 μm
הרכבAu + 0.1-0.3% Co / Au + 0.1% Ni
קשיותHV 130-200 (vs Soft Au: HV 60)
מחזורי הכנסה50,000-100,000+ (מחברים)
שימושמחברים אלקטרוניים, לחצנים, מגעי שקעים
תקןMIL-G-45204 Type I/II / ASTM B488
AuCo = הנפוץ לhard contacts. Co = ↑קשיות + ↑Wear
AuNi = אלטרנטיבה (Ni free option = AuCo)
✓ ↑↑ עמידות בלאי vs Soft Gold
✓ 50K+ מחזורי הכנסה/שלייה
✗ Co ב-AuCo = אלרגני! EU watch list
✗ לא Wire Bondable (Co/Ni = זיהום interface)
▶ YouTube
Gold Plating — תכשיטים ויוקרה
10K/14K/18K/24KVermeilGold Fill
Gold Plate0.5-2.5 μm על Base Metal (Brass/Cu)
Gold Fill5-100μm! = 5% Au weight (MIL Standard)
Vermeil2.5μm+ Au על Sterling Silver 925
10K41.7% Au — זול, עמיד
18K75% Au — יוקרה, נרם
24K99.9% Au — רך, יקר, לא לתכשיטי יד
Gold Plate vs Gold Fill: Fill = עבה ×10-40! עמיד יותר
Vermeil = זהב על כסף = יפה + RoHS (אין Ni base)
✓ Gold Fill: ISO 8442 / US FTC Standard
✗ Gold Plate: ↓↓ עמידות. מחזיק 1-2 שנה
✗ 24K = רך מדי לטבעות יד — 18K/14K עדיף
▶ YouTube
Silver Plating — Bright/Matte
107% IACSמוליכות מרביתTarnish!
מוליכות107% IACS — הגבוהה ביותר מכל מתכת!
עובי2-25 μm (ברגים: 5-8μm, RF: 5-25μm)
קשיותHV 90-130 (Bright) / HV 50-70 (Matte)
BathCyanide AgCN / Non-Cyanide (Succinimide)
שימושRF connectors, אנטנות, BusBar, Transformers
תקןASTM B700 / MIL-QQ-S-365
Ag2S = Tarnish! אסור לאחסן ב-H2S/SO2 (אוויר עיר)
Anti-Tarnish: ציפוי Chromate/Benzotriazole אחרי!
✓ מוליכות: Ag>Cu>Au>Al
✓ RF @ GHz: Skin Depth! Ag = מחליף Au בRF
✗ Tarnish מהיר = ↑מגע ↓ביצועים RF
✗ לא למגע עם H2S, כביסה, בריכות כלור
▶ YouTube
Silver vs Gold — מדריך בחירה
השוואהRFPCB
Au@PCBENIG: Solderable + Oxidation-free
Au@ContactsHard Gold AuCo: Wear resistance
Au@Wire BondSoft Gold 99.9%: Bondable
Ag@RFSkin Depth 1-10GHz: Ag > Au (זול יותר!)
Ag@BusBarמוליכות + עלות: Ag > Au
Ag@Anti-tarnishAg + Anti-Tarnish Coat = Storage OK
RF @ high freq: Skin Depth ↓ = Ag מספיק! לא צריך Au
✓ Ag = 30-40% זול מAu, מוליכות גבוהה יותר!
✓ Au = Tarnish-free לעד. Ag = Tarnish
✗ Au לא מוליך יותר מAg — הפוך!
▶ YouTube
Cadmium Plating
AMS 2400Sacrificialתעופה בלבד
עובי5-25 μm
Salt Spray500-1000h
תקןAMS 2400 / MIL-C-8837
שימושתעופה/ביטחון — ברגי Ti, Al
Lubricity מצוינת עם Ti/Al. Cd אינו גורם HE!
✓ ברגי Ti תעופה
✗ Cd = Carcinogen! REACH Annex XVII
▶ YouTube

Black Nickel Plating — ניקל שחור
HV 150-300Ni-Zn/Ni-Snאסתטיקה
הרכבNi-Zn (20-30% Zn) / Ni-Sn (30-35% Sn)
עובי2-10 μm (על בסיס Ni bright)
קשיותHV 150-300
צבעשחור/אפור-כהה אחיד — מט או סאטן
Salt Spray48-96h (על Ni base)
שימושאופטיקה, שעונים, ציוד צילום, ירי/נשק, ריהוט
תקןASTM B689 / MIL-C-14538
מבנה: Bright Ni (2-5μm) → Black Ni (2-5μm) על גבי. Black Ni = הרכב Ni-Zn/Ni-Sn הגורם קליטת אור.
Reflectivity: <5%! מוצר שחור-מט לחלוטין — אידיאלי לאופטיקה.
✓ אסתטיקה שחורה יוקרתית. ↓השתקפות קיצונית.
✓ נפוץ בתעשיית הצילום (גוף מצלמה, עדשות) ושעונים.
✓ ↑ עמידות קורוזיה על בסיס Ni base + Black Ni combo.
✗ שביר יחסית — לא לחיכוך חוזר.
✗ HE: פלדות HRC>35 — Baking 190°C/23h חובה!
▶ YouTube

⚠ Hydrogen Embrittlement — HE
ציפוי גלוואני = H2 נוצר = נספג בפלדה = שבר מעוכב!
פלדות בסכנה: HRC>35 / RM>1000 MPa
מניעה: Baking 190°C/23h תוך 4h מהציפוי (AMS 2759/9)
חלופות: HVOF / Electroless Ni / PVD

Hard Chrome — כרום קשה
HV 900-1100Cr(VI)!AMS 2406
תקןAMS 2406 /
עובי12-500 μm
קשיותHV 900-1100
שימושפירים, בוכנות, אבני גלגל
בעיהCr(VI) סרטני! REACH הגבלות
Hard Chrome = סטנדרט לשיקום פירים ובוכנות.
Crack network = ↑שמן אך ↓עמידות קורוזיה
✓ שיקום ממדי מצוין
✗ Cr(VI) — מסרטן! EPA
✗ מוחלף בHVOF/EN
▶ YouTube
Zinc Plating — ציפוי אבץ
SacrificialSalt Spray 200hזול
עובי5-25 μm
ChromateYellow/Blue/Black Passivate אחרי
תקןASTM B633 · ISO 4042
שימושברגים, אומים, פחי רכב
Sacrificial Anode: Zn נאכל במקום הפלדה!
Yellow Chromate = Cr(III) היום (RoHS)
✓ זול ביותר לקורוזיה
✗ לא לHCP! (Hydrogen Embrittlement RM>1000)
▶ YouTube
Electroless Nickel — EN
MIL-C-26074אחיד מושלםHV 1000
תקןMIL-C-26074 / AMS 2404
עובי5-125 μm
קשיותHV 500 (as-plated) = HV 1000 (אחרי 400°C!)
P%Low-P: 2-5% / High-P: 10-13% (↑קורוזיה)
שימושברקי מחשב, כלי נשק, ואלוויים
Auto-Catalytic — אין צורך בזרם! אחיד מושלם.
High-P = Amorphous = לא מגנטי + ↑קורוזיה
✓ תחליף Hard Chrome ללא Cr(VI) ללא HE
✓ חישול 400°C = HV 1100
▶ YouTube
Nickel Electroplating
HV 150-500EMI
סוגיםBright Ni (HV500, אסתטי) / Sulfamate (HV150, ↓מתחות)
שימושEMI Shielding, ממשקי דיוק, בסיס לCr/Au
Sulfamate = ↓Internal Stress = לחלקים עדינים
✓ שכבת Base ל-Chrome, Gold, Silver
✗ Ni אלרגני! לא למוצרי עור
▶ YouTube
Gold/Silver Plating
מוליכות מרביתPCBRF
Au עובי0.1-3 μm (Flash: 0.1μm)
Ag מוליכות107% IACS — הגבוהה ביותר!
שימוש AuPCB contacts, RF, קורוזיה
שימוש Agאנטנות, מגעים, שפשוף
Hard Gold (AuCo) = קשה יותר לcontacts
✓ ↓מגע חשמלי. ↑אמינות
✗ Ag = Tarnish! אחסון מוגן
▶ YouTube
Cadmium Plating
AMS 2400Sacrificialתעופה בלבד
עובי5-25 μm
Salt Spray500-1000h
תקןAMS 2400 / MIL-C-8837
שימושתעופה/ביטחון — ברגי Ti, Al
Lubricity מצוינת עם Ti/Al. Cd אינו גורם HE!
✓ ברגי Ti תעופה
✗ Cd = Carcinogen! REACH Annex XVII
▶ YouTube

⚠ Hydrogen Embrittlement — HE
ציפוי גלוואני = H2 נוצר = נספג בפלדה = שבר מעוכב!
פלדות בסכנה: HRC>35 / RM>1000 MPa
מניעה: Baking 190°C/23h תוך 4h מהציפוי (AMS 2759/9)
חלופות: HVOF / Electroless Ni / PVD

HVOF — High Velocity Oxygen Fuel
WC-Co↓PorosityHard Chrome Replace
תהליךשריפה+O2 = חלקיקים 300-600 m/s
עובי100-1500 μm
קשיותHV 1100-1400 (WC-Co)
Porosity
תקןAMS 2447
שימושגלי נחיתה, שריון, גלי טורבינה
✓ תחליף Hard Chrome ללא Cr(VI) ללא HE
✓ Porosity ✗ Line-of-Sight בלבד
✗ Grinding נדרש אחרי
▶ YouTube
Plasma Spray APS — תרסיס פלזמה
קרמיקהTBCT>15000°C
תהליךDC Plasma Arc T>15,000°C = חלקיקים
חומריםAl2O3, ZrO2 (TBC!), Cr2O3, MCrAlY
Porosity5-15%
TBCThermal Barrier Coating — ZrO2 YSZ
TBC = ZrO2+Y2O3 (YSZ) = ↓Tmetal ב-150-200°C = ↑חיי להב
✓ קרמיקה — רק Plasma יכול!
✗ Porosity גבוה. Ra גס
▶ YouTube
HVAF — High Velocity Air Fuel
HVOF+Porosity
יתרוןטמפ. נמוכה מHVOF = ↑צפיפות
Porosity
חומריםWC-Co, NiCrBSi
✓ ↑איכות מHVOF במחיר נמוך
✓ ↑Carbide retention
▶ YouTube
Arc Spray — תרסיס קשת
זולTSAשטחים גדולים
תהליךקשת חשמלית בין שני חוטים + אוויר
חומריםZn, Al (TSA!), SS, Cu, Babbitt
שימושגשרים, מיכלים, TSA (Thermal Spray Al)
TSA = Thermal Spray Aluminum = Sacrificial לפלדה
✓ זול ומהיר. שטחים גדולים
✗ Porosity גבוה. Ra גס
▶ YouTube

שיטה	חומרים	Porosity%	עלות	שימוש	
HVOF	WC-Co, CrC	גבוהה	Hard Chrome replacement	
HVAF	WC-Co	בינונית	WC-Co ↑איכות	
APS Plasma	Al2O3, ZrO2	5-15	גבוהה	TBC, קרמיקה	
Arc Spray	Zn, Al, SS	10-20	נמוכה	TSA, גשרים	

Powder Coating — ציפוי אבקה
VOC=0RAL/NCSאפייה 180°C
תהליךאבקה אלקטרוסטטית = אפייה 160-200°C
עובי40-150 μm
שיטהEpoxy / Polyester / Hybrid / TGIC-free / PU
Salt Spray500-2000h עם Pre-treat
תקןISO 12944 · ASTM B117
Epoxy = ↑כימיה. Polyester = ↑UV. VOC=0!
✓ גמר אחיד. ↑עמידות לחבטות
✗ אפייה = לא לחלקים גדולים/עדינים
▶ YouTube
Epoxy Zinc Rich Primer — ZRP
SacrificialISO 12944
Zn%80-85% Zn dry film
מנגנוןSacrificial — Zn נאכל במקום הפלדה!
עובי60-75 μm DFT
Salt Spray1000h+ לבד
ZRP = הPrimer הכי יעיל לפלדה!
✓ Sacrificial = מגן פצעים
✓ בסיס מצוין לIsocyanate/Epoxy Topcoat
▶ YouTube
2K Epoxy + PU Topcoat
ISO 12944 C52-Pack
מבנהPrimer + Epoxy Intermediate + PU Topcoat
DFT200-350 μm סה"כ
Salt Spray1000-3000h
ISO 12944C5-M = ים אגרסיבי
✓ ISO 12944 C5 = הגנה מרבית
✓ UV resistance מצוין (PU)
✗ ↑VOC. זמן ייבוש. מיומנות מרסס
▶ YouTube
Intumescent Paint — צבע אש
EI 30-120פסיבי
עקרוןחום = נפיחות x40 = בידוד פלדה
EI30/60/90/120 דקות
שימושקורות פלדה, עמודים, מבנה
תקןBS 476 / EN 13381-8
✓ הגנת אש פסיבית ללא ציוד כיבוי
✗ לא לסביבות לחות!
▶ YouTube

Alodine / Chem Film — ציפוי כרומטי
MIL-DTL-81706מוליך!Al
תקןMIL-DTL-81706 / AMS 2473/2474
Class 1A↑הגנה קורוזיה — צהוב/ירוק-זהב
Class 3↓הגנה + ↑מוליכות — שקוף
עובי0.5-2 μm
CrTrivalent Cr(III) היום — RoHS!
✓ מוליך חשמלית! EMI bonding
✓ Primer adhesion x3
✗ קורוזיה בינונית — חייב Primer לאחר
▶ YouTube
Manganese Phosphate — פוספאט מנגן
MIL-DTL-16232שחור מטכלי נשק
תהליךנסחטת Mn(H2PO4)2 @ 88-98°C
עובי5-25 μm
שימושכלי נשק, ציוד צבאי, קפיצים
תקןMIL-DTL-16232 · TT-C-490
Mn Phosphate = שחור מט. ↓Glare. שמן לאחר!
✓ כלי נשק: שחור מט + ↓שחיקה
✓ בסיס מצוין ל-Paint
✗ קורוזיה נמוכה בלבד — שמן/צבע חובה
▶ YouTube
Passivation SS — פסיבציה נירוסטה
AMS 2700Citric/Nitric
תקןAMS 2700 / ASTM A380 / ASTM A967
שיטהCitric Acid 10% / Nitric Acid 20-45%
בדיקהCopper Sulfate Test
מטרההסרת Fe חופשי = שחזור Cr2O3
פסיבציה = ניקוי כימי, לא ציפוי!
אחרי עיבוד: Fe מכלי = חלודה נקודתית!
✓ חובה לאחר כל עיבוד SS
✗ לא ציפוי — אינו מגן מכני
▶ YouTube
Black Oxide — חמצון שחור
MIL-DTL-13924שמן חובה
תהליךNaOH/NaNO2 @ 135-150°C
עובי1-2 μm
Salt Spray2-4h (עם שמן: 24h)
שימושכלי מכניקה, קפיצים, ציוד צבאי
✓ ↓השתקפות / Glare
✓ ↑לוברקציה (שמן בנקבוביות)
✗ עמידות קורוזיה נמוכה מאוד — שמן חובה!
▶ YouTube

Hot-Dip Galvanizing — אבץ חם HDG
ASTM A123Salt Spray 1000+h50+ שנה
תהליךטבילה ב-Zn נוזלי 450°C
עובי50-200 μm
Salt Spray1000-2000h!
מבנהFe-Zn Intermetallic + Zn Pure
תקןASTM A123 / EN ISO 1461
Galvanic Sacrificial: Zn נאכל = Fe מוגן!
Self-healing: Zn מגן על פצעים וחתכים
✓ ↑ ↑עמידות קורוזיה. 50+ שנה
✗ לא לדיוק ממדי. שינוי ↑100μm
▶ YouTube
Sherardizing — אבץ יבש Diffusion
Zn מלוכדאחיד
תהליךZn אבקה + חום 320°C = Diffusion
עובי5-25 μm
יתרוןאחיד גם בחורים ופינות!
שימושברגים, מסמרות, מחברים
✓ אחיד מאוד — חורים עיוורים
✓ ↓HE vs Electroplated Zn
▶ YouTube
Ceramic Thermal Spray / PEO
Al2O3PEOTmax 1600°C
PEOPlasma Electrolytic Oxidation — Al/Mg/Ti = Al2O3
עובי10-500 μm
PEO קשיותHV 1000-2000!
PEO = Al = Al2O3 תוך-שכבתי. Adhesion מושלמת!
✓ HV 1000-2000. Tmax ↑. Adhesion מושלמת
✗ ציוד יקר
▶ YouTube
Laser Cladding — ריתוך לייזר מדויק
StelliteתיקוןDilution
תהליךלייזר + אבקה = ריתוך שכבה מדויק
חומריםStellite 6/21, WC-Co, Inconel 625
עובי0.5-5 mm
שימוששסתומים, להבים, חלקי טורבינה
✓ הכי מדויק לCladding. Dilution ✓ תיקון חלקים יקרים במקום החלפה
✗ ציוד יקר. איטי לשטחים גדולים
▶ YouTube
Thermal Spray Aluminum TSA
SacrificialNORSOK M-501ים
תהליךArc Spray / Flame Spray = Al על פלדה
עובי100-300 μm
תקןNORSOK M-501 / AWS C2.23
שימושגשרים, אסדות נפט, מבנה ים
✓ ↑עמידות קורוזיה ים x2 מHDG
✓ Sealer לאחר = מושלם
✗ Porosity = נדרש Sealer חובה
▶ YouTube
ENIG — Electroless Ni/Immersion Gold
PCBIPC-4552RoHS
תהליךElectroless Ni 3-5μm + Immersion Au 0.05-0.1μm
תקןIPC-4552 / IPC-7711
שימושPCB Surface Finish — הנפוץ ביותר!
Ni = Barrier + Au = Oxidation protection
✓ ה-Surface Finish הנפוץ לPCB RoHS
✗ Black Pad = Ni Corrosion = כשל מגע!
▶ YouTube

📊 מדריך בחירת ציפוי מהיר
חומר בסיס	קורוזיה בינונית	קורוזיה ים	עמידות בלאי	אסתטיקה	ביטחוני/RoHS	
פלדה	Zn Plate + Yellow	HDG + Marine Paint	Hard Chrome / HVOF WC-Co	Powder Coat	Zn-Ni Plate	
נירוסטה	Passivation AMS2700	316L + Passivation	EN Hard (HV1000)	Electropolish	Passivation	
אלומיניום	Alodine 1200+Primer	Anodize II+Seal	Hard Anodize III	Anodize+Dye	Alodine Cr(III)	
טיטניום	Passivation	Passivation	TiN/TiAlN PVD	Anodize (צבעים!)	Passivation	
נחושת/פליז	OSP (PCB)	Sn Plate	Ni Plate	EN/Au Flash	Sn Plate	
כלי חיתוך	—	—	TiAlN/AlCrN PVD	TiN (זהב)	DLC	

⏳ Lead Time ישראל (טיפוסי)
ציפוי	Lead Time	הערה	
Zinc Plate	1-2 ימי עסקים	נפוץ — כל מצפה ברחבי ישראל	
Anodize Type II	2-3 ימי עסקים	נפוץ — Tel Aviv, Haifa area	
Hard Anodize III	3-5 ימי עסקים	פחות נפוץ	
Electroless Ni (EN)	2-4 ימי עסקים	נפוץ	
Hard Chrome	3-5 ימים	Cr(VI) — מוגבל ומצטמצם	
HVOF	5-10 ימים	מחייב Grinding אחרי	
PVD TiN/TiAlN	5-10 ימים	חנויות מתמחות	
HDG	1-3 ימים	לחלקים גדולים	
Powder Coat	1-3 ימי עסקים	נפוץ מאוד בישראל	

Zinc-Nickel (Zn-Ni) — Cd replacement
AMS 2417RoHS1000h+
הרכב12-15% Ni in Zn matrix
Salt Spray>1000h (Zn=200h)
HEללא HE! מצוין ל-HRC>35
תקןAMS 2417 / ASTM B841
שימושברגי תעופה, מתלי נחיתה, ברגי שלדה
✓ ללא HE + RoHS + Salt Spray>1000h
✓ Boeing D6-17487 / Airbus AIMS 03-08-011
✗ יקר מ-Zn. Ni% מבוקר קפדנית
▶ YouTube
Tin Plating (Sn) — ציפוי פח
RoHSSolderablePCB
עובי2-25 μm
שיטותBright Sn / Matte Sn (FinePitch!)
HASLHot Air Solder Level — SAC305 RoHS
WhiskersSn Whiskers! סכנה לאלקטרוניקה
שימושPCB, שימורים, מגעים, Solderable
HASL SAC305 = RoHS. Sn Whiskers: גדל עם הזמן! קצר מעגל!
✓ Solderable + זול + RoHS
✗ Sn Whiskers — בעיה בביטחון/חלל
▶ YouTube
Rhodium Plating — רודיום
HV 800יוקרהUV mirror
עובי0.05-5 μm
קשיותHV 800
מחיר$150,000/kg!
מוליכותמצוינת
Raירידה! מבהיר
שימושתכשיטים, RF contacts, מראות לייזר/X-ray
✓ קשה מ-Au, בהיר, Tarnish-free
✓ Reflectivity 80% ל-UV/X-ray
✗ יקר מאוד. שכבה דקה בלבד
▶ YouTube
Palladium / Pd-Ni — ENEPIG
PCBWire BondENEPIG
עובי0.1-1 μm
Pd-Ni HV400-500
ENEPIGEN + EN-Pd + Immersion Au
שימושPCB contacts, Wire bonding
ENEPIG: Ni barrier + Pd + Au flash
✓ Wire bondable! ללא Black Pad (vs ENIG)
✗ יקר
▶ YouTube
Decorative Chrome — כרום אסתטי
Cr(III) RoHSBright Chromeעל Ni
עובי0.1-0.3 μm (על Ni)
Cr(III)Trivalent = RoHS 2024!
גמריםBlue-bright / Black Chrome / Satin
שימושידיות, רכב, ברזים, אביזרי אמבטיה
Decorative = Ni base + Cr thin. Cr(III) = RoHS
✓ Bright Chrome מוכר
✗ Ni אלרגני! EU REACH
▶ YouTube
Cadmium Plate vs Zn-Ni — השוואה
CdZn-Niתעופה
Cd Salt Spray500-1000h | Lubricity Ti/Al
Zn-Ni Salt Spray>1000h | ללא HE
הבדל מפתחCd = no HE with Ti. Zn-Ni = no HE + RoHS
מגמהZn-Ni מחליף Cd בהדרגה בתעופה
✓ Zn-Ni: הדור הבא. Boeing/Airbus approved
✗ Cd: REACH Annex XVII. מסרטן. אסור EU consumer
▶ YouTube

ציפוי	Salt Spray	HV	RoHS	שימוש	
Zn	24-200h	70	V	ברגים כלליים	
Zn-Ni	1000h+	120	V	תעופה, Cd replacement	
Cd	500-1000h	35	X	תעופה בלבד	
Sn	200-500h	15	V	PCB, שימורים	
Rh	3000h+	800	V	יוקרה, RF, מראות	
Pd-Ni	1000h+	450	V	PCB ENEPIG	

MoS2 — Molybdenum Disulfide
Dry Lubeu=0.05Vacuum
עובי5-25 μm
חיכוךu=0.03-0.08 (יבש)
עומס3500 MPa Contact!
שיטותBurnished / Bonded / Sputtered
Tmax400°C (אוויר) | 1200°C (ואקום)
תקןMIL-L-46010
MoS2 = Lamellar — שכבות מחלקות בקלות.
ואקום: לא מתחמצן = ציפוי חלל סטנדרטי!
✓ u=0.05 ואקום. Sputtered = כלי Ti/Al
✗ בלחות: u עולה (MoO3). לא למגעים חשמל
▶ YouTube
WS2 — Tungsten Disulfide
u=0.03!HV 1200Burnishing
עובי0.5-2 μm (burnished)
חיכוךu=0.03 — הנמוך ביותר!
קשיותHV 1200 (קשה מ-MoS2)
Tmax650°C (אוויר)
שיטהBurnished powder — ללא אפייה
WS2 > MoS2: u נמוך + Tmax גבוה
✓ u=0.03 — הנמוך שיש! ללא אפייה
✗ שכבה דקה = פחות חיי שירות vs Bonded
▶ YouTube
PTFE / Fluoropolymer — ציפוי טפלון
u=0.04ReleaseTmax 260C
שיטהSpray + Bake 230-380°C
עובי5-25 μm
חיכוךu=0.04-0.1
Tmax260°C
שימושתבניות (Release), בוכנות, ציוד מזון
תקןFDA 21 CFR 175.300
PTFE = לא נדבק לכלום! Surface energy נמוך ביותר
✓ Release + חיכוך + FDA food grade
✗ Cold Flow תחת עומס! Tmax 260°C
▶ YouTube
MoS2 Bonded SFL — Solid Film Lubricant
MIL-L-23398Aerospace
הרכבMoS2/graphite/PTFE + Resin binder
עובי5-25 μm
Tmax250°C (Resin) | 400°C (inorganic)
תקןMIL-L-23398 / MIL-L-8937
שימושברגי נחיתה, מסגרות, צנרת, Start-up dry
Bonded = עמיד יותר מ-MoS2 לבד
✓ MIL-spec. תעופה וחלל. u נמוך ב-Start-up
✗ חיי שירות מוגבל בעומס/מחזורים
▶ YouTube
BN + Graphite — לובריקנט Tmax גבוה
BNTmax 1000CHigh Temp
BN hexu=0.2 | Tmax=1000°C! | מבדה חשמל
BN שימושתנורים, Glass forming, High-Temp Parting
Graphiteu=0.1 | Tmax=400°C | מצריך לחות!
Graphite שימושתבניות יציקה, מגעים, קרבידים
BN = היחיד לT>600°C!
✓ BN = HV 1000 + Tmax 1000°C
✗ Graphite לא לואקום! מצריך אויר/לחות
▶ YouTube
VCI + Cosmoline — הגנה זמנית
VCIאחסוןנדיף
VCIVolatile Corrosion Inhibitor — אדים מגנים
CosmolineMIL-C-11796 — שמן/שעווה עבה
שימושכלי נשק, מנועים, חלפים, ייצוא
הסרהממיס / IPA / חמים
✓ הגנה זמנית מצוינת. זול. הפיך
✓ VCI שקיות = ללא מגע
✗ לא לאחסון ארוך מ-2 שנה (Cosmoline=10y)
▶ YouTube

חומר	u	Tmax	ואקום	שיטה	
MoS2	0.03-0.08	400°C (1200V)	V	Burnish/Sputter/Bond	
WS2	0.03	650°C	V	Burnish	
PTFE	0.04-0.1	260°C	X	Spray+Bake	
Graphite	0.1	400°C	X	Spray/Rub	
BN hex	0.2	1000°C!	V	Spray	
SFL Bonded	0.05-0.1	400°C	V	Spray+Bake	

Parylene — CVD Conformal Coating
CVDUniformMedical
שיטהCVD Vapor Deposition — ללא נוזל!
עובי1-50 μm — אחיד מושלם!
סוגיםC (נפוץ) / N / D / HT (200°C)
שימושPCB, השתלות רפואיות, MEMS, Sensors
תקןIPC-CC-830 / MIL-I-46058
CVD = ללא Surface Tension = חודר לכל פינה!
✓ ביו-תאי: Cochlear implants, pacemakers
✓ מחסום לחות + כימיקלים + אבק מושלם
✗ יקר. Rework: O2 Plasma / Laser
▶ YouTube
Acrylic AR — זול ונפוץ
IPC-CC-830UV CureRework קל
תקןIPC-CC-830 Type AR
עובי25-130 μm
Tmax125°C
Reworkקל — Acetone/MEK
✓ זול. UV Cure מהיר. Rework קל
✗ פחות עמיד לחות. לא לסביבות קיצוניות
▶ YouTube
Silicone SR — Tmax 200°C
Tmax 200C!גמישLED
תקןIPC-CC-830 Type SR
Tmax200°C — הגבוה ביותר!
שימושLED, תנורים, תעופה, רכב
סכנהSilicone מזהם משטחים!
✓ Tmax=200°C. גמיש. לLED
✗ Silicone מזהם! Adhesion נפגעת לסביבה
✗ Rework = שריפה בלבד
▶ YouTube
Urethane UR + Epoxy ER
UR: רכבER: צבאי
UR תקןIPC-CC-830 Type UR | Tmax 125°C
ER תקןIPC-CC-830 Type ER | Tmax 150°C | MIL-I-46058
UR שימושרכב, תעשייה
ER שימושציוד צבאי, רפואי
UR: עמידות מכנית + לחות. Rework בינוני
ER: קשיח מאוד + כימיה. Rework כמעט בלתי אפשרי!
▶ YouTube
Fluoropolymer XR — עמיד כימיה
Tmax 260Cכימיה
חומרPTFE / FEP / Fluoroethylene
Tmax200-260°C
שימושPCB: שמן, מים מלוחים, כימיקלים
✓ עמידות כימית מרבית. Hydrophobic
✗ Adhesion נמוכה — Surface treat חובה
▶ YouTube

סוג	Tmax	לחות	Rework	עלות	שימוש	
Parylene	125-200°C	מרבית	קשה	H	רפואי, חלל	
Acrylic AR	125°C	בינונית	קל	L	צרכני	
Urethane UR	125°C	טוב	בינוני	M	רכב	
Silicone SR	200°C!	טוב	קשה	M	LED, תנורים	
Epoxy ER	150°C	מרבי	X	M	צבאי	
Fluoro XR	260°C	מרבי	קשה	H	כימיה	

Stellite 6 — Co-Cr-W
HRC 38-47ValveGalling Resist
הרכבCo-27%Cr-5%W-1.2%C
קשיותHRC 38-47
Tmax815°C
שיטותTIG / PTA / Laser / Flame
שימוששסתומי קיטור/נפט, פיסטון, Impellers
Cr Carbides = עמידות שחיקה. Galling resistance!
✓ שסתומי נפט/גז = הסטנדרט העולמי
✗ קשה לריתוך (Pre-heat). Co יקר
▶ YouTube
Stellite 12/21 + NiCrBSi
HRC 30-65Self-flux
Stellite 12HRC 48-55 | ↑C = ↑Carbides = ↑שחיקה
Stellite 21↓C+↑Mo = Sour Service H2S
NiCrBSiSelf-Fluxing! HRC 30-65 | Flame+Fuse
NiCrBSi Fuse1040°C = Porosity=0!
NiCrBSi Self-Fluxing: B+Si = Flux. Fuse = צפיפות מרבית!
✓ St21 = H2S resistance. NiCrBSi = גמיש HRC
✗ Fuse = עיוות! לחלקים פשוטים
▶ YouTube
WC Overlay + Colmonoy
HRC 60-70Abrasion
WC OverlayHV 1500-2000 | GMAW/FCAW/Laser
ColmonoyNi-Cr-B-Si | HRC 50-60 | Ni-base
שימוש WCSlurry pumps, Drill bits, כרייה
שימוש ColValve seats, Ni-base alloy compatible
✓ WC = שחיקה אבראסיבית מרבית
✓ Colmonoy = חלופה זולה לStelite
✗ WC שביר! לא לChipping/Impact
▶ YouTube
Laser Cladding — הדור הבא
Dilution <5%מדויקCW Laser
תהליךCW Laser 2-10kW + אבקה/חוט = ריתוך
Dilution<5% (vs TIG=20%, PTA=5-10%)
חומריםStellite 6, NiCrBSi, WC-Ni, Inconel
עובי0.1-5mm | Ra 3-12μm (לפני Grind)
✓ Dilution <5% = ניקיון מרבי
✓ מדויק. CNC מסלולי. תיקון חלקים יקרים
✗ ציוד יקר. איטי לשטחים גדולים
▶ YouTube
PTA — Plasma Transferred Arc
PTADilution 5%תעשיית
תהליךPlasma Arc + אבקה = Hard Facing
Dilution5-10% (טוב מ-TIG!)
שימושכלי קידוח נפט, שסתומים, Pump shafts
יתרוןאוטומטי, עקבי, אחידות גבוהה
✓ PTA = הסטנדרט התעשייתי לHard Facing אוטומטי
✓ אחידות + Dilution מבוקרים
✗ ציוד יקר מ-TIG
▶ YouTube

תהליך	Dilution%	עלות	Ra לאחר	שימוש	
TIG/GTAW	20-30	L	6-25μm	כלי	
PTA	5-10	M	3-12μm	תעשייתי	
Laser Cladding	<5	H	3-12μm	דיוק, תיקון	
Flame Spray+Fuse	3-5	M	3-6μm	NiCrBSi בלבד	

Electropolishing — ליטוש חשמלי
Ra -70%GMPSS/Al
תהליךH2SO4/H3PO4 + אנודי DC = ↓Ra
Ra↓50-70% מ-Ra הנוכחי!
תקןASTM B912 / SEMI F19
חומריםSS 304/316L, Al, Cu, Ti
שימושGMP (תרופות/מזון), רפואה, Semi
Passivation + Deburring + גמר במכה אחת!
✓ FDA/GMP compliant. ↓ חיידקים
✓ Cr2O3 משוקם בו-זמנית
✗ מעגלל קצוות חדים! H2SO4 מסוכן
▶ YouTube
ISF — Isotropic Superfinishing
Ra 0.05umVibratory+ChemGears
תהליךVibratory + Chemical Accelerator
RaRa 0.025-0.1μm! ללא Lay
שיפור↓30% חיכוך + ↑25% Fatigue Life!
שימושגלגלי שיניים, מסבים, Crankshaft
יצרניםREM Chemicals, ISF Process
No-Lay Surface = ↓↓ חיכוך + ↑↑ עמידות עייגות
✓ Racing, Motorsport, Aerospace Gearboxes
✓ ↑25% חיי עייגות מוכח מדעית
▶ YouTube
Shot Peening — ירי כדורים
MIL-S-13165Compressive↑↑ Fatigue
תהליךכדורי פלדה/זכוכית = מאמצי לחיצה
Almen StripA/N/C — מדידת עוצמה
שיפור↑20-40% Fatigue Life!
תקןMIL-S-13165 / SAE J443 / AMS 2430
שימושגלי הנעה, קפיצים, שיניים, מדחס
Compressive Residual Stress = מניע Crack!
✓ ↑40% Fatigue Life — חובה בתעופה
✗ ↑Ra אחרי (מחוספס)
▶ YouTube
Laser Peening — פיניינג לייזר
AMS 2546↑+DepthF-22
עיקרוןNd:YAG Laser = Shock Wave = מאמצי לחיצה
עומקעד 10mm! (vs Shot=0.5mm)
תקןAMS 2546
Raלא ↑Ra! (vs Shot Peening)
✓ עמוק x3 מ-Shot. ללא ↑Ra
✓ F-22, Boeing 777 כנפיים, טורבינות
✗ יקר מאוד. ציוד ייחודי
▶ YouTube
Burnishing — ליטוש לחץ
↓Ra↑FatigueRoller
תהליךCarbide Ball/Roller = לחץ על משטח
Ra↓50-80% מ-Ra
שיטותRoller / Ball / Hydrostatic
HydrostaticOil pressure + Diamond = Ra 0.05μm!
✓ ↓Ra + ↑Compressive Stress ללא הסרת חומר!
✓ Hydrostatic = Ra 0.05μm
✗ ↓Ra 70% בלבד
▶ YouTube
Mass Finishing — גמר כמותי
VibratoryDeburrכמויות
Vibratoryחלקים + Media + Compound = ויברציה
Centrifugalמהיר x10 מ-Vibratory!
MediaCeramic / Plastic / Steel Shot / Maize
שימושDeburr, ↓Ra, Burnish, Descale, Polish
✓ כמויות גדולות אוטומטי. Deburr+Ra+Burnish
✗ ↓דיוק ממדי. חוסר שליטה ספציפי
▶ YouTube
Abrasive Blasting — פיצוץ שוחקים
Sa 2.5/Sa 3Pre-coat
Shot Blastכדורי פלדה/זכוכית = ↓Ra + Compressive
Grit Blastשוחק חד = ↑Ra + Surface Profile
Sa GradeSa 2.5=נקי כמעט. Sa 3=לבן מלוחץ
שימושהכנה לצבע (ISO 8501-1) / Thermal Spray
Grit = ↑Profile = ↑Adhesion לציפוי!
✓ ISO 8501-1 Sa 2.5 = Min לSteel+Paint
✗ ↑Ra + ↓דיוק ממדי
▶ YouTube
Electrochemical Polishing Pulse — PECM
PECMRa 0.02um
שיטהPulsed Electrochemical Machining
RaRa 0.02-0.1μm — טוב מ-EP רגיל!
יתרוןפינות, חורים, עיגולים פנימיים
שימושכלי רפואי, תבניות HPDC, שסתומים
✓ פינות פנימיות — EP רגיל לא מגיע
✓ Ra 0.02μm = שיא גמר אלקטרו-כימי
▶ YouTube

תהליך	Ra	Compressive	Dim Change	שימוש	
Electropolishing	↓50-70%	X	Tiny	GMP, רפואה	
ISF	Ra 0.025μm	X	None	גלגלי שיניים	
Shot Peening	↓↓	V	None	Fatigue	
Laser Peening	↓↓	V (עמוק)	None	תעופה	
Burnishing	↓70%	V	Tiny	חורים, ציר	
Mass Finishing	↓↓	V	Tiny	כמויות	

Plasma / Ion Nitriding
AMS 2759/6HV 700-1200↓Ra
תהליךN2+H2 plasma 400-600°C = N Diffusion
עובי שכבה0.1-0.8mm Diffusion Zone
קשיותHV 700-1200
White Layer↓ vs Gas Nitriding!
תקןAMS 2759/6 / MIL-S-6090
Plasma = Active Screen / DC Glow Discharge
✓ ↓ White Layer = ↑ עמידות עייגות
✓ SS, Alloy — לא ניתן ב-Gas Nitriding
✗ ציוד יקר. Batch
▶ YouTube
Ion Implantation — השתלת יונים
0 שינוי ממדיN/C/B
תהליךיונים @ עשרות-מאות keV = נתקעים
עומק0.01-1 μm
שינוי ממדיאפס! ללא ↑Ra
שימושכלי מדידה דיוק, רפואה, MEMS
יוניםN+ / C+ / B+ / Ti+ / Cr+
אפס שינוי ממדי = לחלקי דיוק קריטיים!
✓ N+ = ↑HV משטח. ↑Fatigue. ↓Friction
✓ Ti implants = ↓Wear רפואי
▶ YouTube
Pack Cementation — Aluminizing/Chromizing
Diffusion↑↑ Tmax
AluminizingAl Diffusion 900°C = NiAl/FeAl Intermetallic
ChromizingCr Diffusion = ↑קורוזיה + ↑קשיות
SiliconizingSi Diffusion = ↑חמצון
שימושלהבי טורבינה (Aluminizing = Bond Coat!)
✓ Aluminizing: Tmax ↑↑ = Turbine Blades
✗ עיוות תרמי אפשרי
▶ YouTube
Laser Hardening — הקשחת לייזר
Laser0 עיוותHRC 55-65
תהליךCO2/Diode Laser = ↑T מקומי = Self-Quench
עומק0.3-2mm
קשיותHRC 55-65
Raללא שינוי Ra!
שימושCams, Rail, מדריכי מכונה, ציר
Self-quenching: מסת החלק קרירה = Quench מהיר!
✓ ↓↓ עיוות vs Induction/Flame
✓ ממוקד = רק מה שצריך
✗ לא לשטחים גדולים. C גבוה בלבד
▶ YouTube
PEO / MAO — Microarc Oxidation
Al/Mg/TiHV 1000-2000Ceramic!
תהליךElectric Discharge = Plasma = Al2O3/TiO2
עובי5-150 μm
קשיותHV 1000-2000 על Al!
שימושAl רפואי, Mg רכב, Ti ביו-תאי
Al = Al2O3 Ceramic IN-SITU = Adhesion מושלמת!
✓ ↑↑ קשיות, Tmax, קורוזיה
✓ TiO2 PEO = Hydroxyapatite = ביו-תאי
✗ ↑Ra. ציוד יקר
▶ YouTube
Boronizing — Tiffusion Boron
HV 1500-2000!B4C
תהליךB4C 700-950°C = Fe2B/FeB
קשיותHV 1500-2000 — קשה יותר מ-WC!
שימושמחרוזות, מות יציקה, כרייה
✓ עמידות שחיקה אבראסיבית מרבית!
✗ שביר מאוד. לא לחבטות! Kic נמוך
▶ YouTube

METAL HUB · פורטל ידע הנדסי מכני · חזרה לעמוד הראשי

File: corrosion.html
קורוזיה — סדרת גלוון, PREN, בדיקות ומניעה | METAL HUB

METAL HUB
  
  ☀️
  
  🇬🇧

קורוזיה ותאימות גלוונית — מדריך מקיף

מדריך קורוזיה מקיף: סדרת גלוון, זוגות מתכות מסוכנים, PREN, שיטות מניעה, סוגי קורוזיה (Pitting, Crevice, SCC, Intergranular ועוד), שיטות בדיקה (Salt Spray, ASTM), קורוזיה בסביבות שונות, ותקנים מרכזיים.

⚡ סדרת גלוון
  🚨 זוגות מסוכנים
  🔢 PREN
  🛡️ מניעה
  📚 סוגי קורוזיה
  🧪 בדיקות
  🌍 סביבות
  📋 תקנים

⚡קורוזיה ותאימות גלוונית
סדרת גלוון · זוגות מסוכנים · PREN · מניעה

⚡ סדרת גלוון — Galvanic Series (מים ים)

↑ קתודי (אציל) — הגנה

מתכת/סגסוגת	פוטנציאל mV	

זהב, פלטינה	+1200	

גרפיט/פחמן	+300	

CFRP (פחמן)	+200	

Hastelloy C	+100	

Inconel 625	+50	

Monel 400	+20	

SS 316L (passive)	-50	

SS 304 (passive)	-80	

נחושת C110	-100	

ברונזה	-150	

פליז	-200	

ניקל	-250	

SS 304 (active)	-300	

טיטניום Grade 2	-50 עד -300*	

כסף (Noble!)	-150	

↓ אנודי (פעיל) — קורוזיה

מתכת/סגסוגת	פוטנציאל mV	

Lead (עופרת)	-450	

פלדה A36	-600	

פלדת יצוק	-650	

אלומיניום 7075	-700	

אלומיניום 6061	-750	

אלומיניום 1100	-780	

קדמיום	-800	

אבץ (Zinc)	-900	

מגנזיום AZ31	-1600	

הפרש >250mV = סכנת קורוזיה גלוונית!
* Ti = passive (oxide) בסביבה רגילה: ~-50mV. Active (ללא oxide): ~-300mV	

⚠️ CFRP + Al = הפרש ~950mV = קורוזיה קשה! חובה Glass ply barrier.
⚠️ SS + Al = הפרש ~650mV = קורוזיה. בידוד או ציפוי.▶ YouTube

🚨 זוגות מסוכנים — מה לא לשלב

חיבור	הפרש mV	סיכון	מניעה	

CFRP + Al	~950	קריטי!	Glass ply barrier, Sealant	

SS 304 + Al	~670	גבוה	Alodine + Primer, בידוד	

SS 304 + Mg	~1500	קריטי!	לא לשלב! Mg מושמד	

נחושת + Al	~650	גבוה	בידוד Nylon washer	

SS + פלדה	~520	בינוני	Zinc plate, צבע	

Al 7075 + Al 6061	~50	נמוך	בד"כ מקובל	

Ti + SS	~250	גבולי	בסביבת ים — בידוד	

Cd + SS	~550	בינוני	פופולרי בתעופה בכוונה (Cd=אנודי)	

▶ YouTube

📐 חוק שטח היחס (Area Ratio Rule)

כלל קריטי שרבים מתעלמים ממנו: לא רק ההפרש בפוטנציאל קובע — גם היחס בין השטחים!

אנודה קטנה + קתודה גדולה = אסון — בורג פלדה (אנודי) בתוך לוח נירוסטה (קתודי) גדול: כל הזרם הגלווני מתרכז בשטח קטן = קורוזיה מהירה וקטסטרופלית של הבורג.

אנודה גדולה + קתודה קטנה = יחסית בטוח — לוח פלדה עם ברגי נירוסטה קטנים: הזרם מתפזר על שטח גדול = קצב קורוזיה איטי, לרוב מקובל.

כלל אצבע: לעולם אל תשים חומר אנודי (פעיל) בשטח קטן ליד חומר קתודי (אציל) בשטח גדול — גם אם ההפרש בפוטנציאל נמוך יחסית.

🔢 PREN — עמידות קורוזיה אל-חלד

PREN = %Cr + 3.3×%Mo + 16×%N

סגסוגת	PREN	שימוש	

SS 304	~18	פנים, מזון	

SS 316L	~24	ים קל, כימיה	

SS 317L	~30	ים בינוני	

SS 2205 Duplex	~35	ים, נפט/גז	

SS 2507 Super	>40	ים קשה	

904L	~36	חומצה	

Hastelloy C276	~70+	הכל	

PREN>35 = עמיד Pitting בסביבת ים. PREN>40 = Super Duplex = תנאים קשים ביותר.▶ YouTube

🌡️ Critical Pitting Temperature (CPT)

המדד המעשי ביותר להשוואת נירוסטות: הטמפרטורה שמעליה מתחילה Pitting בתמיסת FeCl₃ סטנדרטית (ASTM G48). ככל שגבוה יותר — עמיד יותר.

סגסוגת	CPT (°C)	

SS 316L	~15°C	

SS 2205 Duplex	~30°C	

SS 2507 Super Duplex	~55°C	

254 SMO	~70°C	

🛡️ שיטות מניעת קורוזיה

בחירת חומר
✅ SS 316L במקום 304 לסביבת ים
✅ Ti-Grade 2 — עמיד לכל
✅ Al 5083 לסביבת ים
✅ PREN>35 לים פתוח

ציפויים הגנתיים
✅ Zinc (קרבני) לפלדה
✅ Alodine + Primer לAl
✅ Passivation לSS
✅ Cadmium לתעופה
✅ HDG לחיצוני

בידוד גלוונית
✅ Nylon washer בין חומרים
✅ Glass ply barrier (CFRP+Al)
✅ Faying Surface Sealant
✅ Anodize + Sealant
✅ PR-1422 / PR-1776
▶ YouTube

⚡ הגנה קתודית (Cathodic Protection)

אנודת קרבן (Sacrificial Anode)

מתכת אנודית יותר (Zn, Mg, Al) מקורבנת במקום המבנה המוגן. נפוצה בצנרת קבורה, גופי ספינות, מכלי דלק תת-קרקעיים. פשוט, ללא צורך בחשמל, אך דורש החלפה תקופתית.

זרם מוטבע (Impressed Current)

מקור מתח חיצוני דוחף זרם דרך אנודה אינרטית (טיטניום מצופה) להגנת המבנה. יעיל למבנים גדולים (צינורות ארוכים, מבני ים) אך דורש תחזוקה חשמלית.

📚 סוגי קורוזיה עיקריים

זיהוי נכון של סוג הקורוזיה הוא הצעד הראשון בפתרון הבעיה — כל סוג דורש אסטרטגיית מניעה שונה לחלוטין.

Uniform Corrosion — קורוזיה אחידה

מנגנוןהתקפה אחידה על כל השטח החשוף

חומרהנמוכה — צפויה, ניתנת לחישוב

דוגמהחלודה על פלדה חשופה לאטמוספרה

הכי "ידידותית" מבין סוגי הקורוזיה — קצב אחיד מאפשר תכנון Corrosion Allowance (עובי נוסף בתכן).

Pitting Corrosion — קורוזיה נקודתית

מנגנוןחדירת כלוריד דרך שכבת פסיביות מקומית

חומרהגבוהה מאוד — קשה לזהות, חודרת לעומק

דוגמהSS 304 בסביבת ים/כלור

מסוכנת כי הנזק החיצוני נראה קטן ("חור סיכה") בעוד שמתחתיו יכולה להיות חלולית עמוקה — סיבה מובילה לכשלי צנרת פתאומיים.

Crevice Corrosion — קורוזיה בסדק

מנגנוןתא חמצן דל בסדקים/מפרקים/אטמים

חומרהגבוהה — מתפתחת בשקט מתחת לפני השטח

דוגמהמתחת לאטמי O-Ring, ברגים, שכבות דבוקות

דומה מנגנונית ל-Pitting אך מתחילה תמיד באזור גיאומטרי מוגן (סדק, מרווח) — תכן טוב ("Crevice-Free Design") מונע אותה מראש.

Stress Corrosion Cracking (SCC)

מנגנוןשילוב מאמץ מתיחה + סביבה קורוזיבית ספציפית

חומרהקריטית — כשל פתאומי וחמקמק

דוגמהפליז + אמוניה, SS + כלוריד בטמפ' גבוהה

מסוכנת ביותר בתעשייה — סדק שגדל מבלי אזהרה ויזואלית עד לשבר שביר פתאומי. דורשת שילוב ספציפי של חומר+מאמץ+סביבה.

Intergranular Corrosion — בין-גבישית

מנגנוןהתקפה לאורך גבולות גרגר, לרוב אחרי ריתוך

חומרהגבוהה — מחלישה את החומר ללא סימן חיצוני

דוגמה"Weld Decay" ב-SS 304 לא-מיוצב

נגרמת מ-Sensitization — שקיעת קרביד כרום בגבולות גרגר באזור המושפע-חום (HAZ). פתרון: SS "L" grade (304L, 316L) עם פחמן נמוך.

Erosion-Corrosion

מנגנוןזרימה מהירה שוחקת את שכבת ההגנה

חומרהבינונית-גבוהה — תלוית מהירות זרימה

דוגמהמפנות צנרת, משאבות, שסתומים

שילוב מכני+כימי: הזרימה מסירה פיזית את שכבת התחמוצת המגנה לפני שהיא מספיקה להתחדש. פתרון: הגדלת רדיוס עקומות, הפחתת מהירות.

Fretting Corrosion

מנגנוןתזוזה מחזורית זעירה בין שתי משטחים במגע

חומרהבינונית — לרוב באזורי מגע/הרכבה

דוגמהחיבורי Press-fit, מסבים, ברגים תחת רטט

התזוזה הזעירה (מיקרונים) שוברת את שכבת החמצון שוב ושוב, יוצרת אבקת חמצון אדומה-חומה אופיינית ("Fretting Debris").

Hydrogen Embrittlement

מנגנוןחדירת מימן אטומי לרשת הגבישית, מפחית גמישות

חומרהקריטית — שבר שביר פתאומי ללא אזהרה

דוגמהברגים מצופים אבץ בציפוי אלקטרוליטי לא-נכון

סכנה עיקרית בציפוי אלקטרוליטי (Electroplating) של פלדות בעלות חוזק גבוה — חובה Bake-out תוך 4 שעות מהציפוי (ASTM B850) להוצאת המימן.

🧪 שיטות בדיקת קורוזיה

בדיקות מואצות מדמות שנים של חשיפה סביבתית בשבועות בודדים — כלי חיוני לאישור חומר/ציפוי לפני ייצור סדרתי.

שיטה	תקן	משך אופייני	מדמה	

Salt Spray (Fog) Test	ASTM B117	24-1000+ שעות	סביבה ימית/מלח	

Cyclic Corrosion Test (CCT)	ASTM D5894 / GMW14872	שבועות	מחזורי לחות/יובש/מלח — ריאלי יותר	

Immersion Test	ASTM G31	ימים-שבועות	טבילה מתמדת בכימיקל/תמיסה	

Potentiodynamic Polarization	ASTM G5 / G61	שעות	מדידה חשמלית — קצב קורוזיה מדויק	

Pitting Resistance (FeCl₃)	ASTM G48	72 שעות	עמידות Pitting/Crevice בנירוסטה	

Intergranular Corrosion Test	ASTM A262	ימים	רגישות Sensitization בריתוכי SS	

Stress Corrosion Test	ASTM G30 / G36	ימים-שבועות	SCC תחת מאמץ מתמשך	

Humidity/Condensation Test	ASTM D2247	ימים	לחות גבוהה מתמדת (100% RH)	

⚠️ קורלציה בין Salt Spray לביצועים בשטח אינה ליניארית! "500 שעות Salt Spray" הוא מדד יחסי להשוואת חומרים/ציפויים — לא תחזית ישירה לזמן חיים בפועל בסביבה אמיתית.

קריטריון הערכה — דירוג חזותי

רוב תקני Salt Spray מדרגים לפי % שטח מושפע מקורוזיה אדומה (Red Rust) לפי ASTM D610, או לפי זמן עד להופעת הקורוזיה הראשונה על משטח מצופה.

קצב קורוזיה אלקטרוכימי

Potentiodynamic Polarization נותנת ערך מספרי (mm/year) מתוך עקומת Tafel — הרבה יותר מהיר ומדויק מבדיקת Salt Spray, אך דורש ציוד מעבדה ייעודי.

🌍 קורוזיה בסביבות ספציפיות

🌊 סביבה ימית/אטמוספרית

כלוריד (Cl⁻) מהמלח הוא המניע העיקרי ל-Pitting. חומרים מומלצים: SS 316L (PREN>24), Al 5083/5086, Ti Grade 2. הימנע: SS 304 רגיל, פלדת פחמן לא מוגנת, נחושת ליד אלומיניום.

🏭 סביבה כימית/תעשייתית

תלוי לחלוטין בכימיקל הספציפי — אין "פתרון אחד לכל". חומצה גופרתית מרוכזת = פלדת פחמן דווקא עמידה (שכבת סולפט מגנה); מדוללת = הרסנית לפלדה. חובה בדיקת תאימות כימית ספציפית (Corrosion Chart).

🔥 חמצון בטמפרטורה גבוהה

מעל ~500°C מנגנון שונה לחלוטין מקורוזיה רטובה — חמצון ישיר של המתכת באוויר. דורש סגסוגות עם Cr/Ni גבוה (SS 310, Inconel 600/601) שיוצרות שכבת תחמוצת מגנה יציבה בחום.

🏗️ קרקע/תת-קרקעי

קורוזיה תלוית התנגדות קרקע (Soil Resistivity) וזרמים תועים (Stray Currents). צנרת קבורה מוגנת בד"כ בשילוב: ציפוי חיצוני (Coal Tar/FBE) + הגנה קתודית (אנודת קרבן או זרם מוטבע).

🧊 קריוגני

בטמפרטורות נמוכות קצב הקורוזיה עצמו יורד משמעותית, אך יש לבדוק שבריריות בקור (Brittle Fracture) של החומר עצמו — לא כל חומר עמיד-קורוזיה מתאים גם לטמפ' קריוגניות.

💧 מים מותפלים/DI Water

מים נטולי מינרלים (DI/RO) הם למעשה תוקפניים יותר מכימיקלים "אגרסיביים" למראה — חוסר יונים גורם למים "לשאוב" יונים מהמתכת עצמה. דורש SS 316L או פלסטיק (PVDF/PTFE) במערכות טיהור מים.

📋 תקנים מרכזיים בתחום הקורוזיה

תקן	נושא	

ASTM B117	Salt Spray (Fog) Testing — הבדיקה הנפוצה ביותר	

ASTM G31	Laboratory Immersion Corrosion Testing	

ASTM G48	Pitting and Crevice Corrosion Resistance (FeCl₃)	

ASTM G5 / G61	Potentiodynamic Polarization Measurements	

ASTM A262	Intergranular Attack Susceptibility (Stainless)	

ASTM G30 / G36 / G38	Stress Corrosion Cracking Testing	

NACE MR0175 / ISO 15156	חומרים לסביבת נפט/גז חמצני (Sour Service)	

ASTM B850	Post-Coating Baking למניעת Hydrogen Embrittlement	

ISO 9223/9224	סיווג קורוזיביות אטמוספרית (C1-CX)	

ASTM D1654 / D610	הערכת דירוג קורוזיה על משטחים מצופים	

💡 NACE MR0175 קריטי בתעשיית נפט/גז — קובע אילו חומרים מותרים בסביבת H₂S (Sour Service) כדי למנוע Sulfide Stress Cracking, תת-סוג של SCC.

METAL HUB · פורטל ידע הנדסי מכני · חזרה לעמוד הראשי
