Repository: kushmar-cmd/metal-hub

File: metallurgy-course.html
קורס וידאו: חומרים ומטלורגיה | METAL HUB

חזרה לעמוד המטלורגיה☀️

חומרים ומטלורגיה

קורס וידאו מונפש בעברית: מהגרעין שבתוך המתכת ועד ההחלטה איזה חומר להזמין. כל פרק מסביר מה קורה בחומר, איך זה משפיע על העיבוד בבית המלאכה, ומה מייקר.

24 פרקים2.8 שעות7 קבוצות נושאקריינות וכתוביות בעברית

להתחיל מהמבוא

כל פרק בנוי באותו סדר
מה קורה בחומר ולמה, המספרים החשובים, דוגמאות מהשטח, מה זה אומר בבית המלאכה, ובסוף: מה מייקר.

למי הקורס מתאים
מהנדסים, מתכננים, אנשי ייצור ורכש, טכנאים ומפעילים שרוצים להבין למה חומר מתנהג כמו שהוא מתנהג, ואיך לבחור ולהזמין נכון.

הפרק הקודם
הפרק הבאסגירה

בסוף כל פרק הנגן עובר לפרק הבא.

File: metallurgy.html
יסודות מטלורגיה — פאזות, מבנה גבישי, TTT | METAL HUB

METAL HUB
  
  ☀️
  
  🇬🇧

יסודות מטלורגיה

המדע שמאחורי ההנדסה: דיאגרמות פאזות (Fe-C, Al-Cu), מבנים גבישיים (BCC/FCC/HCP), גודל גרגיר וקשר Hall-Petch, דיאגרמות TTT/CCT, התקשות ומטלורגיית יציקה, ופרקטוגרפיה — הבנת למה חומרים מתנהגים כמו שהם מתנהגים.

🔬
  
  יסודות מטלורגיה

  דיאגרמות פאזות · מבנה גבישי · גודל גרגיר · TTT/CCT · התקשות · פרקטוגרפיה · ניתוח כשל

🎬 קורס וידאו
  📊 דיאגרמות פאזות
  💎 מבנה גבישי
  🔍 גודל גרגיר
  📈 TTT / CCT
  🌡️ התקשות
  🔎 פרקטוגרפיה
  ⚠️ ניתוח כשל

חומרים ומטלורגיה

קורס וידאו מונפש בעברית: מהגרעין שבתוך המתכת ועד ההחלטה איזה חומר להזמין. כל פרק מסביר מה קורה בחומר, איך זה משפיע על העיבוד בבית המלאכה, ומה מייקר.

24 פרקים2.8 שעות7 קבוצות נושאקריינות וכתוביות בעברית

להתחיל מהמבואפתיחה בדף מלא

כל פרק בנוי באותו סדר
מה קורה בחומר ולמה, המספרים החשובים, דוגמאות מהשטח, מה זה אומר בבית המלאכה, ובסוף: מה מייקר.

למי הקורס מתאים
מהנדסים, מתכננים, אנשי ייצור ורכש, טכנאים ומפעילים שרוצים להבין למה חומר מתנהג כמו שהוא מתנהג, ואיך לבחור ולהזמין נכון.

הפרק הקודם
הפרק הבאסגירה

בסוף כל פרק הנגן עובר לפרק הבא.

📊 דיאגרמות פאזות — הבסיס של המטלורגיה

דיאגרמת פאזות ממפה את הפאזות היציבות של חומר בכל טמפרטורה והרכב. כל החלטת טיפול חום מתחילה כאן.

דיאגרמת Fe-C (ברזל-פחמן)

הדיאגרמה החשובה ביותר במטלורגיה. ממפה את הקשר בין טמפרטורה (עד כ-1600°C) לתכולת פחמן (0-6.67%) עבור פלדה וברזל יצוק.

פאזות מרכזיות:

• פריט (α) — BCC, רך, מגנטי, מקסימום 0.022%C ב-727°C

• אוסטניט (γ) — FCC, לא מגנטי, מקסימום 2.14%C ב-1147°C

• צמנטיט (Fe₃C) — 6.67%C, קשה ושביר

• פרליט — תערובת למלרית של פריט + צמנטיט (0.76%C)

טמפרטורות קריטיות:

• A1 = 727°C — אאוטקטואיד (פרליט ↔ אוסטניט)

• A3 = 727-912°C — פריט נעלם (תלוי ב-%C)

• Acm = גבול אוסטניט + צמנטיט

• 1147°C — אאוטקטי (נוזל → אוסטניט + צמנטיט)

▶ יוטיוב

פלדה מול ברזל יצוק — קו ה-2.14%

<2.14%C = פלדה — ניתנת לחישול, ריתוך וטיפול חום

>2.14%C = ברזל יצוק — ניתן ליציקה, שביר (אפור) או גמיש (SG)

תת-אאוטקטואיד (<0.76%C): פריט + פרליט. רך יותר, גמיש יותר. רוב פלדות המבנה (1018, 4130).

אאוטקטואיד (0.76%C): 100% פרליט. איזון חוזק/קשיות.

על-אאוטקטואיד (>0.76%C): פרליט + רשת צמנטיט. קשה יותר אך שביר. פלדות כלים, מסבים (52100).

כלל אצבע: יותר פחמן → קשה יותר אך פחות גמיש וקשה יותר לריתוך.

דיאגרמת Al-Cu (סגסוגות אלומיניום)

מסבירה התקשות משקעית (הזדקנות) בסגסוגות אלומיניום מסדרות 2xxx ו-7xxx.

קו Solvus: גבול המסיסות של Cu באלומיניום יורד בחדות עם הטמפרטורה — זה המפתח להתקשות בהזדקנות:

1. טיפול תמיסה (~500°C) — המסת כל ה-Cu לתמיסה מוצקה

2. הקפאה — לכידת אטומי Cu בתמיסה על-רוויה

3. הזדקנות (טבעית או מלאכותית ב-120-190°C) — נוצרים משקעי Cu, חוסמים דיסלוקציות → החוזק עולה

מצב T6: טיפול תמיסה + הזדקנות מלאכותית = חוזק שיא

הזדקנות-יתר: המשקעים מתעבים → החוזק יורד

▶ יוטיוב

יחסי פאזות באל-חלד

דיאגרמת Schaeffler/DeLong: מנבאת את המבנה המיקרוסקופי משוויי Cr/Ni.

• אוסטניטי (304, 316): FCC, לא מגנטי, לא ניתן להקשיה בטיפול חום

• פריטי (430): BCC, מגנטי, ללא שינוי פאזה

• מארטנזיטי (410, 440C): ניתן להקשיה, מגנטי

• דופלקס (2205): 50/50 אוסטניט + פריט — הטוב משני העולמות

• PH (17-4PH): מארטנזיטי + התקשות משקעית

רגישות (סכנה!): 450-850°C → קרביד Cr נוצר בגבולות גרגיר → אזור מדולדל ב-Cr → קורוזיה בין-גרגירית. אנילינג תמיסה ב-1050°C+ מתקן זאת.

▶ יוטיוב

💎 מבנה גבישי — למה מתכות מתנהגות אחרת

הסידור האטומי קובע הכל: גמישות, חוזק, מערכות החלקה, ולמה חלק מהמתכות קלות לעיצוב בעוד אחרות נסדקות.

BCC — קובייתי ממורכז גוף

פריט (α-Fe) Cr Mo W V

אטומים ליחידת תא: 2

מקדם צפיפות: 68%

מערכות החלקה: 48 (אך רק 12 פעילות בטמפ' חדר)

התנהגות: חזק, פחות גמיש מ-FCC. יש לו טמפרטורת מעבר שביר-גמיש (DBTT) — דאגה קריטית למבנים בקור (ספינות, גשרים, צנרת).

עובדה מרכזית: פלדות פריטיות נעשות שבירות מתחת ל-DBTT. זה גרם לסדקים באוניות "Liberty" במלחה"ע ה-2.

▶ יוטיוב

FCC — קובייתי ממורכז פנים

אוסטניט (γ-Fe) Al Cu Ni Au 304 SS

אטומים ליחידת תא: 4

מקדם צפיפות: 74%

מערכות החלקה: 12 (כולן פעילות בטמפ' חדר)

התנהגות: גמישות ויכולת עיצוב מצוינות. ללא DBTT — נשאר גמיש גם בטמפרטורות קריוגניות.

למה אל-חלד אוסטניטי משמש לקריוגניקה: מבנה FCC לא נעשה שביר ב--196°C (חנקן נוזלי). פלדות פריטיות/מארטנזיטיות היו מתנפצות.

HCP — משושה צפוף

Ti (α) Mg Zn Zr Co

אטומים ליחידת תא: 6

מקדם צפיפות: 74% (זהה ל-FCC)

מערכות החלקה: 3 בסיסיות (מעטות מאוד!)

התנהגות: גמישות מוגבלת, תלות טקסטורה חזקה (אניזוטרופי). קשה יותר לעצב מ-FCC או BCC.

למה קשה לעצב מגנזיום בטמפ' חדר: רק 3 מערכות החלקה. דורש 200-300°C להפעלת החלקה פירמידלית → נדרש עיצוב חם. אותה בעיה (פחות חמורה) עבור טיטניום.

שינויי אלוטרופיה

חלק מהמתכות משנות מבנה גבישי עם הטמפרטורה. זה הבסיס המלא של טיפול חום בפלדה:

ברזל:

• טמפ' חדר → 912°C: BCC (פריט)

• 912°C → 1394°C: FCC (אוסטניט)

• 1394°C → 1538°C: BCC (פריט דלתא)

טיטניום:

• <882°C: HCP (אלפא)

• >882°C: BCC (בטא)

למה זה חשוב: כשאוסטניט (FCC) מוקפא מהר מספיק, הוא לא יכול לחזור לפריט — במקום זאת הוא יוצר מארטנזיט (BCT), הפאזה הקשה ביותר בפלדה.

🔍 גודל גרגיר — קשר Hall-Petch

גרגירים קטנים יותר = חוזק גבוה יותר וגם קשיחות גבוהה יותר. אחד ממנגנוני החיזוק הבודדים שמשפרים את שניהם בו-זמנית.

ASTM E112 — מספר גודל גרגיר

נוסחה: N = 2(G-1) גרגירים לאינץ' רבוע ב-×100

ASTM G	קוטר ממוצע (μm)	שימוש טיפוסי	

1-3	200-100	כפי-שיצוק, אנילינג איטי	

4-6	90-45	פלדה מנורמלת, כללי	

7-9	32-16	פלדת Q&T, גרגיר דק	

10-12	11-6	מיקרו-סגסוגת, HSLA	

13-14	4-3	SPD, ננו-גבישי	

G גבוה יותר = גרגיר עדין יותר = חזק יותר. מפרטים ביטחוניים/תעופה דורשים לרוב G ≥ 5.

▶ יוטיוב

משוואת Hall-Petch

σ_y = σ₀ + k / √d

כאשר:

• σ_y = גבול כניעה

• σ₀ = מאמץ חיכוך (התנגדות סריג)

• k = שיפוע Hall-Petch (קבוע חומר)

• d = קוטר גרגיר ממוצע

משמעות: הקטנת קוטר הגרגיר בחצי מעלה את גבול הכניעה בכ-41% (מקדם √2). לכן נירמול (קירור אוויר מאוסטניט) מייצר גרגיר עדין יותר וחוזק גבוה יותר מקירור איטי בכבשן (אנילינג).

שיטות עידון גרגיר

1. מיקרו-סגסוג: תוספות קטנות של Nb, V, Ti מצמידות גבולות גרגיר → מונעות גדילת גרגיר בגלגול חם. כך פלדות HSLA משיגות חוזק גבוה בלי פחמן גבוה.

2. גלגול מבוקר: סיום הגלגול מתחת לטמפרטורת גיבוש מחדש → אוסטניט "שטוח" → יותר אתרי נוקלאציה → גרגיר פריט עדין יותר.

3. נירמול: חימום ל-30-50°C מעל A3, קירור אוויר → גרגיר עדין ואחיד יותר מכפי-שגולגל.

4. עיוות פלסטי חמור (SPD): ECAP, HPT → גרגיר ננו-גבישי (G > 14). מחקר/מיוחד.

גדילת גרגיר — האויב

הבעיה: החזקה ארוכה מדי בטמפרטורה גבוהה → הגרגירים גדלים → החוזק יורד.

מתי זה קורה:

• HAZ (אזור מושפע חום) בריתוך — הדאגה מספר 1

• השריה יתרה בטיפול חום

• חישול חם בטמפרטורה מוגזמת

מניעה: מיקרו-סגסוג (Nb, V, Ti), זמן השריה מבוקר, טמפרטורת אוסטניטיזציה נכונה (לא גבוהה מהנדרש).

⚠️ לכן ריתוך חתכים עבים של פלדה עדינת-גרגיר (כמו HSLA) דורש שליטה קפדנית בקלט חום — אפשר לבטל את עידון הגרגיר ב-HAZ.

📈 דיאגרמות TTT / CCT — קינטיקת שינוי פאזה

דיאגרמות פאזות אומרות לך אילו פאזות יציבות. דיאגרמות TTT/CCT אומרות לך אילו פאזות באמת תקבל בקצב קירור נתון.

TTT — זמן-טמפרטורה-שינוי פאזה

נקראת גם "דיאגרמת שינוי איזותרמי" או "עקומת C" (בגלל צורתה).

איך קוראים אותה: מתחילים מטמפרטורת אוסטניט, יורדים אנכית לטמפרטורת החזקה, קוראים את הזמן להתחלה/סיום שינוי הפאזה.

אזורים (מלמעלה למטה):

• אף הפרליט: ~540°C — שינוי הדיפוזיה המהיר ביותר

• מפרץ הביינייט: 250-540°C — דמוי מחט, חזק

• קו Ms: ~300°C (עבור 0.4%C) — התחלת מארטנזיט

• קו Mf: ~200°C — סיום מארטנזיט

כדי לקבל מארטנזיט: חייבים לקרר מהר מספיק כדי לפספס לגמרי את אף הפרליט.

▶ יוטיוב

CCT — שינוי בקירור רציף

מעשי יותר מ-TTT כי קירור אמיתי הוא רציף, לא איזותרמי.

קריאת CCT: חופפים עקומת קירור על הדיאגרמה. איפה שהיא חוצה את גבולות השינוי → זה המבנה המיקרוסקופי שתקבל.

קירור איטי (כבשן): חוצה אזור פרליט → רך, מאונל

קירור בינוני (אוויר/שמן): עשוי לייצר תערובת פרליט + ביינייט

קירור מהיר (מים): מפספס את האף → מארטנזיט

קצב קירור קריטי: קצב הקירור המינימלי לקבלת 100% מארטנזיט — תלוי מאוד בתכולת הסגסוגת. פלדת פחמן פשוטה דורשת הקפאת מים מהירה מאוד; 4340 ניתן להקפיא בשמן (הסגסוגות מזיזות את האף ימינה).

מארטנזיט — הפאזה הקשה ביותר

מה זה: תמיסה מוצקה על-רוויה של פחמן בברזל BCT (טטרהדרלי ממורכז גוף). נוצרת ע"י שינוי חסר-דיפוזיה (גזירה) מאוסטניט.

תכונות:

• קשה ביותר (עד 65+ HRC לפלדה עתירת פחמן)

• שביר מאוד במצב כפי-שהוקפא

• חייב הרפיה כדי לקבל קשיחות שימושית

טמפרטורת Ms תלויה ב: תכולת פחמן וסגסוג. יותר C/סגסוג → Ms נמוך יותר → סיכון לאוסטניט שיורי (אוסטניט לא-משתנה שנלכד בטמפ' חדר).

💡 בדיוק בגלל זה פלדות כלים עתירות פחמן (D2, M2) צריכות טיפול תת-אפס (-80°C) — ה-Mf שלהן נמוך מטמפ' חדר, כך שנשאר אוסטניט שיורי אחרי הקפאה רגילה.

▶ יוטיוב

ביינייט — הפאזה המוערכת פחות

נוצרת בין טווחי הטמפרטורה של פרליט למארטנזיט.

ביינייט עליון (350-540°C): נוצתי, חוזק בינוני, קשיחות מוגבלת

ביינייט תחתון (250-350°C): מחטי, חוזק גבוה + קשיחות טובה — לעיתים טוב יותר ממארטנזיט מורפה!

אוסטמפרינג: הקפאה לטווח הביינייט והחזקה → כל האוסטניט הופך לביינייט. יתרונות: אין סדקי הקפאה, פחות עיוות, חוזק+קשיחות טובים בלי הרפיה.

ADI (ברזל כדורי אוסטמפר): אותו עיקרון על ברזל כדורי → הופך ל"אוספרייט" → תכונות יוצאות דופן ליציקות.

🌡️ התקשות — מנוזל למוצק

איך המתכת קופאת קובע את איכות היציקה: נקבוביות, סגרגציה, מרווח זרועות דנדריט, ומבנה גרגיר.

התקשות דנדריטית

רוב המתכות מתקשות כדנדריטים (גבישים דמויי-עץ) שגדלים לתוך הנוזל.

SDAS (מרווח זרועות דנדריט משני): מדד האיכות המרכזי.

• SDAS קטן יותר → קירור מהיר יותר → תכונות מכניות טובות יותר

• טיפוסי: יציקת חול 50-200μm, תבנית קבועה 20-50μm, יציקת לחץ 5-15μm

בין זרועות הדנדריט: הנוזל האחרון שמתקשה → מועשר בממס → מיקרו-סגרגציה → פוטנציאל לנקבוביות, קרע חם, ושונות תכונות.

▶ יוטיוב

פגמי יציקה — סיבות מטלורגיות

נקבוביות התכווצות: מתכת נוזלית מתכווצת ~3-6% בהתקשות. אם מתכת הזנה לא יכולה להגיע לאזור האחרון-להתקשות → חלל. פתרון: עולים (risers), התקשות מכוונת.

נקבוביות גז: גז מומס (H₂ באלומיניום, N₂ בפלדה) יוצא מהתמיסה בהתקשות → נקבים עגולים. פתרון: הפגזה, יציקה בואקום.

קרע חם: מתכת חצי-מוצקה נמתחת ע"י התכווצות תרמית לפני התקשות מלאה. פתרון: הימנעות מפינות חדות, הוספת פילטים, התאמת הרכב סגסוגת.

סגרגציה: מקרו (מרכז המטיל מועשר) ומיקרו (בין דנדריטים). אנילינג הומוגניזציה יכול לתקן מיקרו, לא מקרו.

🔎 פרקטוגרפיה — קריאת משטח השבר

משטח שבר מספר את סיפור אופן הכשל — סוג העומס, מצב החומר, והיכן התחיל הסדק. זו עבודת הבלש של המטלורגיה.

שבר גמיש (Ductile)

רצוי ברוב המקרים

סימנים ויזואליים:

• מראה אפור, סיבי, "קרוע"

• עיוות פלסטי משמעותי (צוואר) לפני השבר

• שבר "כוס וחרוט" בדגימות מתיחה

• שפתי גזירה ב-45° בקצוות

תחת SEM: גומחות (התאחדות מיקרו-חללים) — הסימן הקלאסי. צורת הגומחה מצביעה על העומס: שווה-צירי = מתיחה, מוארך = גזירה.

משמעות: החומר ספג אנרגיה לפני הכשל. החלק לא פעל הרבה מעבר ליכולת התכן שלו — הוא נתן אזהרה לפני שנשבר.

▶ יוטיוב

שבר שביר (Brittle)

מסוכן — ללא אזהרה!

סימנים ויזואליים:

• משטח בהיר, מבריק, גבישי, שטוח

• סימני שברון (תבניות V) המצביעות אחורה למקור

• מעט או ללא עיוות פלסטי

• ללא צוואר, ללא שפתי גזירה

תחת SEM: משטחי בקיעה (שטוחים, חלקים, עם סימני נהר) — שבר שביר טרנס-גרגירי. או משטחי גבול-גרגיר חלקים — שבר שביר בין-גרגירי (קורוזיה, פריכות הרפיה, מימן).

משמעות: קטסטרופלי. לחומר לא הייתה יכולת לספוג אנרגיה. גורמים: חומר שגוי, פעולה מתחת ל-DBTT, פריכות מימן, פריכות הרפיה.

שבר עייפות

הגורם מספר 1 לכשל בשירות

סימנים ויזואליים:

• סימני חוף (סימני קונכייה) — קשתות קונצנטריות שמקרינות מהמקור. כל סימן מייצג תקופת גדילת סדק.

• אזור התחלה חלק + אזור שבר סופי מחוספס

• המקור כמעט תמיד באתר ריכוז מאמצים: פילט, חריץ מפתח, גומת קורוזיה, סימן עיבוד

תחת SEM: סטריאציות — קווים מיקרוסקופיים, כל אחד = מחזור עומס אחד.

תובנה מרכזית: סימני חוף אומרים שהסדק גדל זמן רב לפני הכשל הסופי. בדיקת NDT במרווח הנכון הייתה יכולה לתפוס אותו.

זחילה ושבר-קרע

שירות בטמפרטורה גבוהה

סימנים ויזואליים:

• סדקים וחללים בין-גרגיריים (לאורך גבולות גרגיר)

• החלקת גבול גרגיר נראית תחת מיקרוסקופ

• מראה מוארך, מצווארר בשבר-קרע

• קשקשת חמצון על משטח השבר (חשוף בטמפ' גבוהה לזמן ארוך)

משמעות: החלק פעל מעל ~0.4×Tm (נקודת התכה מוחלטת) תחת עומס מתמשך. להבי טורבינה, צינורות דוד, רכיבי כבשן.

⚠️ ניתוח כשל — חקירה שיטתית

כאשר חלק נכשל בשירות, החקירה המטלורגית עוקבת אחר תהליך מובנה למציאת הגורם השורשי ומניעת הישנות.

תהליך ניתוח הכשל ב-8 שלבים

1. שימור ראיות — אל תנקה או תיגע במשטח השבר! התאמת חצאי השבר, צילום הכל באתר.

2. איסוף היסטוריה — תנאי שירות, עומסים, זמן בשירות, רשומות תחזוקה, כשלים דומים.

3. בדיקה ויזואלית/מקרו — מקור השבר, נתיב הסדק, עיוות, תוצרי קורוזיה.

4. בדיקה לא הורסת — MPI/PT לסדקים נוספים, UT לפגמים פנימיים.

5. פרקטוגרפיה (SEM) — גמיש מול שביר, סטריאציות עייפות, בין-גרגירי/טרנס-גרגירי.

6. מטלוגרפיה — חתך, מבנה מיקרוסקופי, גודל גרגיר, הכללות, דה-קרבוניזציה.

7. ניתוח כימי — OES/XRF לאימות הסגסוגת הנכונה. EDS על משטח השבר לזיהוי מזהמים (Cl, S, P).

8. בדיקה מכנית — פרופיל קשיות, מבחן מתיחה מחומר סמוך אם זמין.

גורמים שורשיים נפוצים — התייחסות מהירה

תסמין	גורם סביר	

בין-גרגירי + Cl על המשטח	SCC (סדיקה מקורוזיה תחת מאמץ)	

בין-גרגירי + ציפוי אחרון	פריכות מימן	

סימני חוף מחריץ מפתח	עייפות — ריכוז מאמצים	

בקיעה בטמפ' נמוכה	DBTT — בחירת חומר שגויה	

ליבה רכה, שכבה קשה, סדק בממשק	הקשיית שכבה עמוקה מדי	

משטח מדל-קרבן + עייפות	אווירת טיפול חום	

גרגיר גדול + קשיות נמוכה	השריית-יתר / טמפרטורה שגויה	

פריכות מימן — סכנה מיוחדת

שבר מושהה — יכול לקרות שעות/ימים אחרי העומס!

חומרים רגישים: פלדה בחוזק גבוה (>1000 MPa / >32 HRC), במיוחד מארטנזיטית.

מקורות מימן:

• ציפוי חשמלי (במיוחד Cd, Zn, כרום קשה) — הכי נפוץ

• ריתוך (לחות בציפוי האלקטרודה)

• פיקלינג / ניקוי חומצי

• סביבת שירות (גז חמוץ / H₂S)

מניעה: אפייה תוך 4 שעות אחרי ציפוי (190°C, 8-24 שעות לפי ASTM B849). הרפיית מאמצים לפני ציפוי. החלפת חומר מתחת ל-32 HRC לחלקים קריטיים.

בדיקה מטלוגרפית — למה לשים לב

מגלה (Etchant): Nital 2-5% (לפלדת פחמן/סגסוגת), Kalling's (לאל-חלד), Keller's (לאלומיניום).

מה המבנה המיקרוסקופי מגלה:

• מרווח פרליט: דק = קירור מהיר יותר (מנורמל), גס = איטי (אנילינג)

• גודל גרגיר אוסטניט קודם: חושף את טמפרטורת טיפול החום

• דה-קרבוניזציה: שכבת פריט על המשטח = בעיית אווירת כבשן

• פסים: שכבות מתחלפות של פריט/פרליט = סגרגציה מיציקה

• הכללות: MnS (מוארך, אפור), Al₂O₃ (זוויתי, כהה) — מרימי מאמצים לעייפות

תקן: ASTM E3 (הכנה), ASTM E407 (מגלה), ASTM E112 (גודל גרגיר).

METAL HUB · פורטל ידע הנדסי מכני · חזרה לעמוד הראשי

File: welding-course.html
ריתוך · קורס וידאו | METAL HUB

METAL HUBחזרה לעמוד הריתוך☀️

קורס וידאו · METAL HUB
  ריתוך

  קורס מונפש בעברית על ריתוך: מהקשת החשמלית ותהליכי הריתוך, דרך ריתוך מיוחד ורובוטי, מטלורגיה, פלדות, אלומיניום וטיטניום ועיוותים, ועד סימוני ריתוך, חישוב תפרים, פגמים, בדיקות, נהלים והסמכות. כל פרק מסביר איך זה עובד, מה הפרמטרים, מה משתבש ומה מייקר.

  26 פרקיםכשלוש שעות של צפייה6 חלקיםקריינות וכתוביות בעברית

  להתחיל מהפתיחה

כל פרק בנוי באותו סדר

איך זה עובדהעיקרון והתהליך, באנימציה.

  ציוד ופרמטריםזרם, מתח, גז, חומר מילוי ותקנים.

  תכנון החיבורהכנת קצוות, תנוחה ואיך לא להיתקע.

  פגמים נפוציםמה משתבש, ולמה.

  מה מייקרמה באמת קובע את המחיר.

למי הקורס מתאים

רתכים ועובדי ייצורלהבין מה קורה בקשת ובתפר, ולמה הפרמטרים חשובים

מהנדסים ומתכנניםלבחור תהליך, לתכנן חיבור ולחשב תפר

איכות, רכש ותמחורלהבין פגמים, בדיקות, הסמכות ומה מייקר

כל הפרקים

×

הסרטון לא נמצא. ודאו שקובץ הווידאו הועלה לתיקייה videos/welding באתר.

  הפרק הקודםהפרק הבא

METAL HUB · פורטל ידע הנדסי מכני · חזרה לעמוד הראשי

File: welding.html
ריתוך — MIG/MAG, TIG, קשת מוגנת, נקודתי, לייזר | METAL HUB

METAL HUB
  
  ☀️
  
  🇬🇧

ריתוך — מדריך מקיף

מדריך הנדסי מקיף לריתוך מתכות: MIG/MAG, TIG, קשת מוגנת (SMAW/Stick), ריתוך נקודתי, ריתוך לייזר, ריתוך תת-אבקתי, פגמים נפוצים, ובחירת שיטת הריתוך המתאימה לכל סוג חומר ועובי.

⚡ריתוך —#8212; Welding Processes
ריתוך — איחוד מתכות בחום/לחץ. 50+ תהליכים. הכנה נכונה + חומר נכון + תהליך נכון = ריתוך איכותי.
🎬 קורס וידאו⚡ MIG/MAG💎 TIG/GTAW⚡ SMAW/MMA⚙ FCAW/MCAW⭐ מיוחדות📐 סמלים🔧 הכנת קצה🔥 טמפ. מוקדמת⚠ פגמים + NDT🔗 ריתוך חומרים📊 השוואה

קורס וידאו ב-26 פרקים, מהקשת החשמלית ועד עלויות ריתוךפתיחה בחלון מלא

קורס וידאו · METAL HUB
  ריתוך

  קורס מונפש בעברית על ריתוך: מהקשת החשמלית ותהליכי הריתוך, דרך ריתוך מיוחד ורובוטי, מטלורגיה, פלדות, אלומיניום וטיטניום ועיוותים, ועד סימוני ריתוך, חישוב תפרים, פגמים, בדיקות, נהלים והסמכות. כל פרק מסביר איך זה עובד, מה הפרמטרים, מה משתבש ומה מייקר.

  26 פרקיםכשלוש שעות של צפייה6 חלקיםקריינות וכתוביות בעברית

  להתחיל מהפתיחה

כל פרק בנוי באותו סדר

איך זה עובדהעיקרון והתהליך, באנימציה.

  ציוד ופרמטריםזרם, מתח, גז, חומר מילוי ותקנים.

  תכנון החיבורהכנת קצוות, תנוחה ואיך לא להיתקע.

  פגמים נפוציםמה משתבש, ולמה.

  מה מייקרמה באמת קובע את המחיר.

למי הקורס מתאים

רתכים ועובדי ייצורלהבין מה קורה בקשת ובתפר, ולמה הפרמטרים חשובים

מהנדסים ומתכנניםלבחור תהליך, לתכנן חיבור ולחשב תפר

איכות, רכש ותמחורלהבין פגמים, בדיקות, הסמכות ומה מייקר

כל הפרקים

×

הסרטון לא נמצא. ודאו שקובץ הווידאו הועלה לתיקייה videos/welding באתר.

  הפרק הקודםהפרק הבא

MIG/MAG —#8212; GMAW
הנפוץמהירחצי-אוטומטי
תקןAWS A5.18 / ISO 14341
זרםDCEP —#8212; 60-350A
מתח15-32V
מהירות חוט3-15 m/min
גז MIGAr / Ar+2%O2 (Al, SS)
גז MAGCO2 / Ar+15-25%CO2 (פלדה)
חוטER70S-6 (פלדה) / ER308L (SS) / ER4043 (Al)
MIG = Metal Inert Gas (Ar). MAG = Metal Active Gas (CO2)
Transfer Modes: Short Circuit / Globular / Spray / Pulse
✓ מהיר. נוח. כמויות גדולות
✓ Semi-Auto + Robot Welding
✗ רגיש לרוח (לא לחוץ). Spatter ב-CO2
▶ YouTube
Transfer Modes —#8212; מצבי העברה
Short ArcSprayPulse
Short Circuit15-21V, 
Globular22-26V. Unstable. CO2 בלבד. לא מומלץ
Spray>26V, >200A. Ar↑. גמר מצוין. לא לדקים
PulsePeak+Base Current. ↓Heat Input. ↓Spatter. All-Position
CMTCold Metal Transfer —#8212; ↓↓ Heat. Al+SS ללא Spatter!
✓ Pulse = All-Position + ↓Distortion + ↑Quality
✓ CMT = מהפכה לAl + Spatter=0
✗ Spray = לא All-Position
▶ YouTube
Wire & Shielding Gas —#8212; מדריך בחירה
חומרגז
C-SteelER70S-6 + 75%Ar/25%CO2 (C25)
SS 304/316ER308L/316L + 98%Ar/2%O2
Al 5xxxER5356 + 100%Ar
Al 6xxxER4043 + 100%Ar
CuSi/CuAlMIG Brazing: CuSi3 + 100%Ar
DuplexER2209 + 98%Ar/2%N2
+OK+ ER70S-6 = הנפוץ ביותר. Si+Mn = ↓Porosity
✗ Al: לא CO2! לא MAG —#8212; אך Ar טהור בלבד
▶ YouTube

TIG/GTAW —#8212; Gas Tungsten Arc Welding
AWS A5.12DCENדיוק מרבי
תקןAWS A5.12 / ISO 6848
זרםDCEN (פלדה/SS/Ti) / AC (Al/Mg)
אלקטרוד WEWTh-2 (2%Th) / EWG (WL15 Lanthanated)
גז100% Ar / Ar+He / He
חוט מילויידני / אוטומטי (Hot Wire)
עובי0.3mm עד 10mm כשלב ראשון
DCEN: ↑Penetration, ↑אלקטרוד חיים. AC: Oxide cleaning לAl!
✓ גמר מושלם. שליטה מרבית
✓ כל מתכת: SS, Ti, Al, Cu, Ni
✗ איטי. ↑מיומנות. לא לעוביים גדולים
▶ YouTube
TIG —#8212; אלקטרודי טונגסטן
WL15EWThטיפ
EWP (ירוק)טהור. AC לAl. כדורי Tip
EWTh-2 (אדום)2% Thorium. ↑↑ Emission. DCEN
EWG/WL15 (זהב)Lanthanum. חלופה ל-Th. RoHS!
EWCe-2 (אפור)Cerium. כל פולריות. Start קל
Tip ShapeDCEN=חודי 15-30° / AC=כדורי
WL15/WL20 = הבחירה המודרנית: ↑Emission ללא Th רדיואקטיבי
✓ WL15 = תחליף מלא ל-EWTh בכל יישום
▶ YouTube
TIG —#8212; מיוחדים: Orbital, Hot Wire, Plasma
OrbitalPlasma
Orbital TIGTIG אוטומטי לצינורות 360°. תעופה, Semi, רפואה
Hot Wire TIGחוט מחומם ← ↑↑ מהירות שקיעה x3
Plasma GTAWריכוז Arc↑ → Keyhole Welding → Full Penetration חד-שלבי
Keyholeצינורות SS עובי 10-25mm —#8212; מעבר אחד!
✓ Orbital = Repeatability מושלמת לצינורות
✓ Plasma Keyhole = מעבר אחד ↓עלות
▶ YouTube

SMAW/MMA —#8212; ריתוך אלקטרודה
E7018AC/DCשטח
תקןAWS A5.1 / ISO 2560
קוטר2.0 / 2.5 / 3.2 / 4.0 / 5.0 mm
זרםDCEP (רוב) / DCEN / AC (מסוים)
E7018RM=70ksi. Low-H. DCEP. ↑קשיחות
E6013Easy start. AC. אסתטי. מתחילים
E6010Deep Penetration. DCEP. Root Pass. Pipeline
E #### XX: RM / מיקום / סוג ציפוי
E7018: Low-Hydrogen —#8212; Baking 300-350°C/1h לפני שימוש!
✓ עצמאי. שטח. כל מיקום. לא רגיש לרוח
✗ איטי. ↑Slag. לא לAl
▶ YouTube
Low-Hydrogen —#8212; E7018 בקרה
H4/H8BakingAWS
Diffusible HH4 (
סיבהHydrogen Cracking (HAZ/Weld) —#8212; מסוכן!
אחסון120°C Holding Oven —#8212; לאחר פתיחה
Baking300-350°C/1h לאחר לחות
HY-80E11018-M. ↑↑ Toughness
✗ לחות → H↑ → Hydrogen Cracking → סכנת כשל!
✓ Baking + Holding Oven = מניעה מלאה
▶ YouTube
Pipeline Welding —#8212; E6010 Root
PipelineDCEPAPI 1104
Root PassE6010 —#8212; Deep Penetration + Drag Technique
Hot PassE8010-P1 / E7010
Fill+CapE8018 / E7018
תקןAPI 1104 / ASME B31.3
Down vs UpDownhill=מהיר. Uphill=↑חדירה
✓ E6010 Root = הסטנדרט העולמי לצינורות
✓ Pipeline 5G/6G Position
▶ YouTube

FCAW —#8212; Flux-Cored Arc Welding
E71T-1מהירAll-Pos
תקןAWS A5.20 / ISO 17632
סוגיםFCAW-S (Self-Shielded) / FCAW-G (Gas-Shielded)
E71T-1CCO2 Gas. All-Position. ↑מהירות vs SMAW
E71T-8Self-Shielded. בחוץ ללא גז. AWS D1.8 Seismic
ממדים1.2 / 1.6 / 2.0 / 2.4 mm
שימושעיבוי, גשרים, בנייה, ספינות
FCAW = MIG מהירות + SMAW עצמאות
✓ ↑↑ Deposition Rate vs SMAW/MIG
✓ FCAW-S = בחוץ ללא גז —#8212; גשרים, עיבוי
✗ ↑Fume. Slag הסרה. FCAW-G: גז חובה
▶ YouTube
SAW —#8212; Submerged Arc Welding
↑↑ מהירFluxקורות
תקןAWS A5.17 / ISO 14171
זרם300-1500A! (גבוה מכל תהליך)
Deposition15-45 kg/h —#8212; הגבוה ביותר!
שימושקורות פלדה, לוחות עבים, ספינות, צינורות
מיקוםFlat + Horizontal בלבד
Tandem SAW2 אלקטרודות → x2 מהירות!
SAW: Arc מתחת לשכבת Flux → ↓Fume + ↑Deposition
✓ ↑↑↑ Deposition. ↑Quality. ↓Fume
✗ Flat-Only. לא לצינורות קטנים
▶ YouTube
MCAW + Metal-Cored Wire
E70C-6M↓Spatter↑Speed
עיקרוןחוט פגז עם מתכת בפנים (לא Flux)
גז75%Ar/25%CO2 (C25)
יתרון↓Spatter vs FCAW. ↑מהירות vs ER70S-6
E70C-6MMetal-Core. Robot Welding
שימושRobot lines, רכב, מבנה תעשייתי
✓ ↑Deposition + ↓Spatter = Robot Welding מושלם
✗ יקר מ-Solid Wire
▶ YouTube

Laser Beam Welding —#8212; LBW
Keyhole↓Distortionמהיר
מקורCO2 / Nd:YAG / Fiber / Disk Laser
עומקעד 25mm מעבר אחד!
מהירות1-20 m/min
Heat Input↓↓ → ↓↓ Distortion
שימושמכוניות (Tailored Blanks), תעופה, רפואה
יצרניםTRUMPF, IPG, Coherent
Keyhole Mode: לייזר ↑↑ → Plasma → Vapor Cavity → Deep Penetration
✓ ↓↓ Distortion + ↑↑ מהירות + דיוק
✗ יקר. Fit-Up חובה מדויק. Fume
▶ YouTube
Electron Beam Welding —#8212; EBW
ואקום↑↑ עומקתעופה
עיקרוןקרן אלקטרונים בוואקום → ↑↑ Energy Density
עומקעד 300mm מעבר אחד!
ואקום10-4 mbar —#8212; ↓↓ חמצון
Heat Input↓↓↓ —#8212; ↓↓↓ Distortion
שימושטורבינות גז, כלי נשק, רכיבים גרעיניים
✓ ↑↑↑ עומק ריתוך חד-שלבי
✓ ↓↓ Distortion + ↓↓ Oxidation
✗ ציוד ענקי ויקר. Vacuum = Batch
▶ YouTube
Friction Stir Welding —#8212; FSW
ללא מסה!AlNASA
עיקרוןכלי מסתובב → חיכוך → פלסטיזציה → ריתוך מוצק
חומריםAl, Cu, Mg —#8212; לא מתיך!
שימושרכבות Shinkansen, Boeing 777X, SpaceX
יתרון↓↓ Distortion. ↓Porosity. ↑Fatigue
מגבלהLinear Joint בלבד (כמעט)
✓ Al ריתוך ← פתרון ↑איכות
✓ ↓Porosity + ↑Fatigue vs MIG Al
✗ Linear joint. Force גבוה. כלי מתבלה
▶ YouTube
Resistance Welding —#8212; RSW/RSEW
Spotמהיררכב
RSW Spotאלקטרודות Cu → זרם → Nugget. 100-400 ms
RSEW Seamרצועת ריתוך רציפה —#8212; מיכלים, רדיאטורים
Projectionבולט מוגדר מראש → ↑עקביות
כוח1000-15000 A · 200-800 ms · 200-800 daN
שימושרכב: 4000-6000 נקודות לרכב אחד!
✓ מהיר ×100 מTIG. אוטומטי לחלוטין
✓ כל רכב מודרני = RSW עיקרי
✗ חיבור נקודתי בלבד. כלי Cu מתבלה
▶ YouTube
Plasma Arc Welding —#8212; PAW
KeyholeדיוקSS/Ti
עיקרוןArc מרוכז בנחיר → ↑↑ Energy Density
Keyhole Mode↑Current → Full Penetration. SS עד 8mm מעבר אחד
Melt Modeכ-TIG אך ↑Focus
גזPlasma: Ar | Shield: Ar / Ar+H2
שימושצינורות SS, Ti —#8212; Orbital PAW
✓ ↑↑ Penetration vs TIG. Keyhole = Full Pen.
✗ Nozzle מתבלה. מורכב יותר מTIG
▶ YouTube
Laser-MIG Hybrid —#8212; LAHW
Hybrid↑↑ מהירותספינות
עיקרוןלייזר + MIG ← אינטראקציה Synergistic
יתרון↑Deposition Rate + ↑מהירות + ↑Gap Tolerance
Gap Toleranceעד 2mm (vs Laser 
שימושספינות, רכבות מהירות, לוחות עבים
✓ ↑↑ מהירות vs Laser-Only + ↑Gap Tolerance
✓ קורות ספינות בסדר גודל
▶ YouTube

📐 סמלי ריתוך —#8212; AWS/ISO
סמל	שם	שימוש	הכנת קצה	חדירה	
△	Fillet —#8212; עיטור	חיבור T/ניצב —#8212; הנפוץ	לא נדרש	חלקית	
V	V-Groove	לוחות 6-25mm	Chamfer 60-70°	מלאה	
⋀	Double-V	לוחות >16mm	שני צדדים	מלאה	
U	U-Groove	מינ. עיוות	CNC Milling	מלאה	
J	J-Groove	גישה חד-צדדית	J Profile	מלאה	
Square	ריבועי	לוחות דקים ישר	חלקית/מלאה	
▲	Surfacing	ציפוי/שחזור	—#8212;	—#8212;	
C	Back/Backing	Root Run	Back Strip	מלאה	

📏 קריאת סמל ריתוך —#8212; AWS A2.4
Reference Line —#8212; קו אופקי בסיס
Arrow —#8212; חץ לצד הריתוך
Weld Symbol —#8212; מתחת לקו = Arrow Side | מעל = Other Side
Tail —#8212; מפרטי תהליך/WPS
Flag —#8212; ריתוך שדה
Circle —#8212; ריתוך היקפי (All Around)
Size —#8212; שמאל לסמל | Length-Pitch = ימין
▶ YouTube

הכנת קצה —#8212; Edge Preparation
AWS D1.1זווית
V-Groove 60°פלדה 6-25mm. 1.6mm Root Gap + 1.6mm Root Face
Double-Vפלדה >16mm. גישה דו-צדדית. ↓עיוות
U-Groove↓Filler vs V. ↓עיוות. CNC נדרש
Bevel 45°T-Joint. Partial Pen. מהיר
Square Butt≤3mm. ללא הכנה. מלאה בלייזר/TIG
GTAW Root1-2mm Root Face + 2-4mm Gap → Complete Pen
✓ Root Face: מניע Burn-Through
✓ Root Gap: מבטיח Full Penetration
✗ Mismatch >1mm → Lack of Fusion
▶ YouTube
Interpass Temperature —#8212; בין-מעברים
AWS D1.1SSCr-Mo
C-SteelInterpass Max: 250°C (רגיל)
SS AusteniticMax 175°C! ↓sensitization
SS DuplexMax 150°C! קריטי!
Cr-Mo (P91)300°C + PWHT 760°C חובה
HY-80Interpass Max 175°C. HIC risk
מדידהContact Thermometer / Temp Crayon
✗ SS: Interpass>175°C → Sensitization → IGA!
✗ Duplex: >150°C → Sigma Phase → שבירות
▶ YouTube
Weld Sequence —#8212; רצף ריתוך
Back-StepSymmetric↓עיוות
Back-Stepרצף הפוך לכיוון התקדמות → ↓עיוות
Symmetricריתוך ↑↓ לחלופין → ביטול מתחות
Skipקפיצה קדימה ואחורה → ↓Heat Input
Pre-Setזווית מראש לפני ריתוך → ↓Distortion
✓ Back-Step + Symmetric = ↓↓ Distortion
✓ Pre-Set = קל ויעיל
▶ YouTube

Preheating —#8212; טמפ. מוקדמת
CECETAWS D1.1
מטרה↓קצב קירור → ↓Martensite → ↓Hydrogen Cracking
CE (IIW)CE = C + Mn/6 + (Cr+Mo+V)/5 + (Ni+Cu)/15
CETCET = C + (Mn+Mo)/10 + (Cr+Cu)/20 + Ni/40
CEללא חימום מוקדם (בד"כ)
CE 0.4-0.6100-200°C
CE>0.6200-300°C מינ.
CE = הכלי הבסיסי לקביעת Preheat!
4340: CE≈1.0 → Preheat 200-300°C חובה
✓ Preheat = מניעת Cold Cracking בHAZ
✗ Preheat נמוך + HRC>35 = HAZ Cracking
▶ YouTube
PWHT —#8212; Post Weld Heat Treatment
AWS D10.10ASMEP91
Carbon Steel580-620°C / 1h per 25mm עובי
Low Alloy Cr-Mo700-760°C. P11,P22,P91
P91 (9Cr-1Mo)760°C / 2h מינ. —#8212; קריטי!
SS 304/316Annealing 1050°C + Quench (ללא PWHT רגיל)
תקןASME B31.3 / AWS D10.10 / BS PD 5500
תוצאה↓Residual Stress + ↑Toughness + ↓HIC
P91: PWHT חסר = Creep Failure בסרביס!
✓ PWHT = חובה לחלקי לחץ Cr-Mo
✗ SS: PWHT = Sensitization → IGA!
▶ YouTube

פגמי ריתוך —#8212; Welding Defects
ISO 6520AWS D1.1
Porosityבועות גז. סיבה: לחות/זיהום. מניעה: ייבוש+ניקוי
Lack of Fusionהיתוך חסר. סיבה: Speed↑ / Angle שגוי
Undercutחריץ בקצה. סיבה: Amperage↑ / Speed↑
Crack HotSolidification Crack. S+P↑. ↓Crater
Crack ColdHAZ/Weld. H↑ + CE↑ + Stress. Preheat!
OverlapWeld מעל Base ללא Fusion
ISO 6520: Group 1=Cracks / 2=Cavities / 3=Solid Inclusions / 4=Lack of Fusion
✗ Cracks = Reject כמעט תמיד!
▶ YouTube
NDT —#8212; בדיקות לא הרסניות
VT/PT/MT/UT/RTISO 17635
VT Visualראשון תמיד. ISO 17637. כלי: WeldGauge
PT Dye Penסדקי פני שטח. ISO 3452. SS/Al/Ti
MT Mag Particleפני שטח + תת-שטח. פלדה מגנטית בלבד!
UT Ultrasonicפנימי. ISO 17640. 100% Volume
RT RadiographyX-Ray/Gamma. ISO 17636. Porosity+Cracks
TOFD/PAUTPhased Array UT —#8212; ↑↑ Resolution. תחליף RT
בדיקה: VT → PT/MT → UT/RT (לפי קריטיות)
✓ PAUT = RT replacement במקרים רבים
✗ MT = לא ל-SS אוסטניטי / Al / Ti (לא מגנטיים). SS מרטנזיטי/דופלקס — כן!
▶ YouTube
Weld Qualification —#8212; WPS/PQR/WPQ
AWS D1.1ASME IXISO 15614
WPSWelding Procedure Specification —#8212; ההוראות
PQRProcedure Qualification Record —#8212; אישור WPS
WPQWelder Performance Qualification —#8212; כשירות מרתך
ASME IXכלי לחץ, צינורות. P-Number grouping
AWS D1.1מבנה פלדה. Prequalified WPS אפשרי
ISO 15614אירופה. Part 1=Fusion / Part 5=TIG Tube
✓ PQR = אחיד לWPS! לא ניתן לוותר
✓ Prequalified (AWS D1.1) = ↓עלות
✗ ASME: כל שינוי Essential Variable = PQR חדש
▶ YouTube

פלדות —#8212; ריתוכיות
CEHRC
Carbon מצוינת. ER70S-6. ללא Preheat
Low Alloy 4130/4140טובה. CE→Preheat. ER80S-D2 / E7018-A1
4340קשה. CE≈1.0 → Preheat 200°C. E12018-M
H13 Tool Steelמאוד קשה. Preheat 300°C. H13 Filler. ↑PWHT
Maraging 300TIG. ER18Ni300. Solution HT אחרי
✓ ✗ CE>0.6 = Preheat + PWHT + Low-H electrodes
▶ YouTube
נירוסטה —#8212; ריתוך SS
L GradeInterpass
304/316ER308L/316L. EWG TIG. Ar+2%O2. Interpass
Duplex 2205ER2209. Interpass
PH 17-4PHER630. Solution HT אחרי ריתוך. לא PWHT רגיל
Martensitic 410Preheat 200°C. PWHT 675°C. ER410
SS→CS309L / 309LMo —#8212; Butter Layer!
✓ L Grade (ER308L): ↓C = ↓Sensitization
✗ Duplex: Gas+Interpass קריטיים!
▶ YouTube
אלומיניום —#8212; ריתוך Al
4043/5356AC TIG
6061-T6ER4043 MIG/TIG. ↓Cracking. אחרי: T6 מחדש
5083/5086ER5356 —#8212; ↑חוזק ריתוך
2024קשה מאוד לריתוך קשת — Hot Crack sensitive Susceptible לHot Cracking
7075לא ניתן! —#8212; FSW בלבד
TIG ACOxide Cleaning בAC. HF Start. Gas Lens!
✗ 2024 + 7075 = לא לריתוך קשת! FSW בלבד
✓ 6061: ER4043. ↓Crack sensitivity
▶ YouTube
חומרים מיוחדים —#8212; Ti/Ni/Cu
TiInconelCu
TitaniumTIG בלבד. 100% Ar. Trailing Shield! ↓O2
Inconel 625ERNiCrMo-3. Low Heat Input. ↑Interpass control
CopperCuSi3 MIG Braze / TIG. ↑Preheat
Duplex+TiPlasma PAW. Laser. ↑Inert Gas
✓ Ti: Trailing Shield חובה! O2=Blue Oxide=Reject
✗ Ti: ↑Contamination = Reject מיידי
▶ YouTube

📊 השוואת תהליכי ריתוך
תהליך	מהירות	Heat Input	כל מיקום	גמר	שימוש עיקרי	
TIG/GTAW	נמוכה	↓	V	מעולה	SS, Ti, Al, Thin	
MIG/MAG GMAW	גבוהה	בינוני	V	טוב	C-Steel, Al, SS	
SMAW/MMA	בינונית	גבוה	V	בינוני	תחזוקה, שטח	
FCAW-G	גבוהה מאוד	גבוה	V	בינוני	מבנה, ספינות	
SAW	מאוד גבוהה	מאוד גבוה	Flat Only	מצוין	לוחות עבים	
Laser LBW	מאוד גבוהה	↓↓	מוגבל	מעולה	רכב, תעופה	
FSW	גבוהה	N/A	מוגבל	מצוין	Al, Cu —#8212; ללא מסה	
RSW Spot	מאוד גבוהה	N/A	—#8212;	מצוין	רכב, פח	
EBW	גבוהה	↓↓↓	מוגבל (ואקום)	מעולה	תעופה, Precision	

📌 מדריך בחירת תהליך
SS/Ti/Al דק —#8212; גמר מושלם? TIG/GTAW
כמויות, C-Steel, Semi-Auto? MIG/MAG
שטח, תחזוקה, כל מיקום? SMAW
מבנה כבד, Deposition ↑? FCAW / SAW
↓Distortion, מהירות ↑? Laser / Hybrid
Al/Cu —#8212; ללא מסה? FSW
פח רכב, אוטומציה מלאה? RSW Spot

METAL HUB · פורטל ידע הנדסי מכני · חזרה לעמוד הראשי
